Repository: AleksandrVakulenko/PZO_film_dielectric

File: Matlab/ASCII example/9_T0.TXT
PMN (111), 9.4.2019, 19:3
Diameter[mm] 6.200e+00  Thickness[mm] 4.000e-01  Spacer Capacity[pF] 1.000e+00  Spacer Area[mm^2] 0.000e+00
Fixed value(s) :  Temp. [K]=2.9981e+02  AC Volt  [Vrms]=1.000e+00
 Freq. [Hz]	 Eps'    	 Sig' [S/cm]	Tan(Delta)  	M Temp [K]	 Eps''   	  Cp' [F]	M Time M[s]	M AcV' [Vrms]
3.00000e+06	1.81255e+04	4.08464e-03	1.35025e-01	2.99970e+02	2.44739e+03	1.21131e-08	4.07801e+00	8.90261e-02
1.87500e+06	1.84526e+04	1.78967e-03	9.29791e-02	2.99951e+02	1.71570e+03	1.23316e-08	5.30908e+00	1.34559e-01
1.17188e+06	1.86461e+04	7.25525e-04	5.96834e-02	2.99938e+02	1.11286e+03	1.24609e-08	7.01913e+00	1.62548e-01
7.32422e+05	1.88013e+04	2.98914e-04	3.90183e-02	2.99919e+02	7.33593e+02	1.25646e-08	8.30667e+00	3.12173e-01
4.57764e+05	1.88612e+04	1.20529e-04	2.50930e-02	2.99909e+02	4.73283e+02	1.26047e-08	9.38435e+00	4.76732e-01
2.86102e+05	1.89014e+04	4.90132e-05	1.62918e-02	2.99898e+02	3.07938e+02	1.26315e-08	1.03683e+01	6.60382e-01
1.78814e+05	1.89208e+04	2.02187e-05	1.07419e-02	2.99888e+02	2.03247e+02	1.26445e-08	1.14185e+01	8.17684e-01
1.11759e+05	1.89310e+04	8.91725e-06	7.57612e-03	2.99879e+02	1.43423e+02	1.26513e-08	1.29765e+01	9.17115e-01
6.98492e+04	1.89009e+04	3.86189e-06	5.25808e-03	2.99843e+02	9.93825e+01	1.26312e-08	1.55394e+01	9.67916e-01
4.36558e+04	1.89228e+04	1.77391e-06	3.85988e-03	2.99824e+02	7.30398e+01	1.26459e-08	1.82677e+01	9.89088e-01
2.72848e+04	1.89396e+04	8.42629e-07	2.93099e-03	2.99790e+02	5.55118e+01	1.26571e-08	2.09474e+01	9.99298e-01
1.70530e+04	1.89541e+04	4.14066e-07	2.30269e-03	2.99767e+02	4.36455e+01	1.26668e-08	2.35684e+01	1.00318e+00
1.06581e+04	1.89702e+04	2.32199e-07	2.06432e-03	2.99727e+02	3.91607e+01	1.26776e-08	2.68280e+01	1.00494e+00
6.66134e+03	1.89798e+04	1.26377e-07	1.79673e-03	2.99707e+02	3.41017e+01	1.26840e-08	2.93898e+01	1.00564e+00
4.16334e+03	1.89894e+04	7.15532e-08	1.62685e-03	2.99679e+02	3.08929e+01	1.26903e-08	3.19859e+01	1.00522e+00
2.60208e+03	1.89984e+04	4.20064e-08	1.52738e-03	2.99655e+02	2.90179e+01	1.26964e-08	3.45722e+01	1.00461e+00
1.62630e+03	1.90090e+04	2.42940e-08	1.41257e-03	2.99632e+02	2.68514e+01	1.27034e-08	3.72624e+01	1.00496e+00
1.01644e+03	1.90055e+04	1.57976e-08	1.46994e-03	2.99611e+02	2.79370e+01	1.27011e-08	4.02772e+01	1.00191e+00
6.35275e+02	1.90200e+04	8.72629e-09	1.29816e-03	2.99601e+02	2.46910e+01	1.27108e-08	4.28872e+01	1.00214e+00
3.97047e+02	1.90242e+04	5.42819e-09	1.29175e-03	2.99587e+02	2.45745e+01	1.27136e-08	4.55078e+01	1.00192e+00
2.48154e+02	1.90163e+04	3.58057e-09	1.36388e-03	2.99578e+02	2.59359e+01	1.27083e-08	4.85489e+01	1.00178e+00
1.55096e+02	1.90184e+04	2.18049e-09	1.32877e-03	2.99575e+02	2.52711e+01	1.27098e-08	5.11308e+01	1.00205e+00
9.69352e+01	1.90177e+04	1.32048e-09	1.28755e-03	2.99568e+02	2.44861e+01	1.27092e-08	5.38865e+01	1.00203e+00
6.05845e+01	1.90265e+04	8.09210e-10	1.26186e-03	2.99569e+02	2.40088e+01	1.27152e-08	5.65534e+01	1.00194e+00
3.78653e+01	1.90257e+04	5.03254e-10	1.25567e-03	2.99571e+02	2.38900e+01	1.27146e-08	5.90203e+01	1.00193e+00
2.36658e+01	1.90119e+04	3.24469e-10	1.29628e-03	2.99576e+02	2.46446e+01	1.27054e-08	6.19414e+01	1.00193e+00
1.47911e+01	1.90093e+04	2.01109e-10	1.28568e-03	2.99582e+02	2.44400e+01	1.27037e-08	6.45091e+01	1.00196e+00
9.24446e+00	1.90053e+04	1.25502e-10	1.28400e-03	2.99594e+02	2.44027e+01	1.27010e-08	6.73878e+01	1.00197e+00
5.77779e+00	1.90106e+04	8.11627e-11	1.32822e-03	2.99609e+02	2.52502e+01	1.27046e-08	7.01059e+01	1.00196e+00
3.61112e+00	1.90062e+04	5.15631e-11	1.35043e-03	2.99625e+02	2.56666e+01	1.27016e-08	7.31904e+01	1.00196e+00
2.25695e+00	1.89904e+04	3.30636e-11	1.38664e-03	2.99647e+02	2.63329e+01	1.26911e-08	7.65540e+01	1.00197e+00
1.41059e+00	1.89840e+04	2.06135e-11	1.38367e-03	2.99673e+02	2.62676e+01	1.26868e-08	8.08548e+01	1.00197e+00
8.81621e-01	1.89611e+04	1.35573e-11	1.45780e-03	2.99728e+02	2.76415e+01	1.26715e-08	8.77648e+01	1.00200e+00
5.51013e-01	1.89444e+04	8.45368e-12	1.45571e-03	2.99825e+02	2.75775e+01	1.26603e-08	9.81989e+01	1.00202e+00
3.44383e-01	1.88930e+04	5.07255e-12	1.40137e-03	3.00009e+02	2.64762e+01	1.26260e-08	1.13817e+02	1.00203e+00
2.15239e-01	1.88004e+04	3.28834e-12	1.46070e-03	3.00303e+02	2.74616e+01	1.25640e-08	1.39072e+02	1.00204e+00
1.34525e-01	1.86809e+04	2.11176e-12	1.51048e-03	3.00727e+02	2.82172e+01	1.24842e-08	1.77004e+02	1.00207e+00
1.00000e-01	1.85513e+04	1.61121e-12	1.56117e-03	3.01104e+02	2.89617e+01	1.23976e-08	2.30639e+02	1.00209e+00

File: Matlab/ASCII example/9_T1.TXT
PMN (111), 9.4.2019, 19:3
Diameter[mm] 6.200e+00  Thickness[mm] 4.000e-01  Spacer Capacity[pF] 1.000e+00  Spacer Area[mm^2] 0.000e+00
Fixed value(s) :  Temp. [K]=3.0107e+02  AC Volt  [Vrms]=1.000e+00
 Freq. [Hz]	 Eps'    	 Sig' [S/cm]	Tan(Delta)  	M Temp [K]	 Eps''   	  Cp' [F]	M Time M[s]	M AcV' [Vrms]
3.00000e+06	1.76804e+04	3.73295e-03	1.26505e-01	3.01108e+02	2.23667e+03	1.18156e-08	2.32449e+02	9.12826e-02
1.87500e+06	1.79366e+04	1.61500e-03	8.63179e-02	3.01119e+02	1.54825e+03	1.19868e-08	2.33748e+02	1.38345e-01
1.17188e+06	1.80843e+04	6.53793e-04	5.54534e-02	3.01120e+02	1.00284e+03	1.20855e-08	2.35448e+02	1.67360e-01
7.32422e+05	1.82196e+04	2.67385e-04	3.60171e-02	3.01125e+02	6.56216e+02	1.21759e-08	2.36556e+02	3.21245e-01
4.57764e+05	1.82657e+04	1.07480e-04	2.31057e-02	3.01130e+02	4.22042e+02	1.22067e-08	2.37665e+02	4.89021e-01
2.86102e+05	1.82975e+04	4.36549e-05	1.49897e-02	3.01137e+02	2.74273e+02	1.22279e-08	2.38870e+02	6.72995e-01
1.78814e+05	1.83101e+04	1.79987e-05	9.88141e-03	3.01140e+02	1.80930e+02	1.22364e-08	2.39946e+02	8.27032e-01
1.11759e+05	1.83156e+04	8.08876e-06	7.10314e-03	3.01141e+02	1.30098e+02	1.22401e-08	2.41572e+02	9.22311e-01
6.98492e+04	1.82832e+04	3.39138e-06	4.77347e-03	3.01152e+02	8.72743e+01	1.22184e-08	2.44140e+02	9.70365e-01
4.36558e+04	1.82897e+04	1.54609e-06	3.48063e-03	3.01157e+02	6.36598e+01	1.22228e-08	2.46753e+02	9.90190e-01
2.72848e+04	1.83007e+04	7.40012e-07	2.66391e-03	3.01166e+02	4.87515e+01	1.22301e-08	2.49522e+02	9.99798e-01
1.70530e+04	1.83075e+04	3.64901e-07	2.10095e-03	3.01176e+02	3.84631e+01	1.22346e-08	2.52202e+02	1.00343e+00
1.06581e+04	1.83161e+04	2.05949e-07	1.89634e-03	3.01182e+02	3.47335e+01	1.22404e-08	2.55347e+02	1.00509e+00
6.66134e+03	1.83210e+04	1.12571e-07	1.65801e-03	3.01187e+02	3.03764e+01	1.22437e-08	2.57959e+02	1.00572e+00
4.16334e+03	1.83278e+04	6.43565e-08	1.51604e-03	3.01192e+02	2.77857e+01	1.22482e-08	2.60552e+02	1.00528e+00
2.60208e+03	1.83347e+04	3.76149e-08	1.41722e-03	3.01195e+02	2.59842e+01	1.22528e-08	2.63154e+02	1.00463e+00
1.62630e+03	1.83400e+04	2.17721e-08	1.31211e-03	3.01197e+02	2.40641e+01	1.22564e-08	2.65745e+02	1.00495e+00
1.01644e+03	1.83428e+04	1.42225e-08	1.37120e-03	3.01199e+02	2.51516e+01	1.22582e-08	2.68763e+02	1.00186e+00
6.35275e+02	1.83598e+04	7.80208e-09	1.20241e-03	3.01201e+02	2.20760e+01	1.22696e-08	2.71425e+02	1.00210e+00
3.97047e+02	1.83683e+04	4.87881e-09	1.20247e-03	3.01201e+02	2.20873e+01	1.22753e-08	2.74185e+02	1.00191e+00
2.48154e+02	1.83668e+04	3.23322e-09	1.27512e-03	3.01201e+02	2.34199e+01	1.22743e-08	2.77221e+02	1.00179e+00
1.55096e+02	1.83757e+04	1.96157e-09	1.23717e-03	3.01199e+02	2.27339e+01	1.22803e-08	2.79827e+02	1.00205e+00
9.69352e+01	1.83838e+04	1.20498e-09	1.21543e-03	3.01200e+02	2.23443e+01	1.22857e-08	2.82577e+02	1.00203e+00
6.05845e+01	1.84018e+04	7.31352e-10	1.17917e-03	3.01198e+02	2.16988e+01	1.22977e-08	2.85280e+02	1.00195e+00
3.78653e+01	1.84110e+04	4.53231e-10	1.16861e-03	3.01196e+02	2.15154e+01	1.23038e-08	2.87836e+02	1.00194e+00
2.36658e+01	1.84110e+04	2.96897e-10	1.22483e-03	3.01191e+02	2.25504e+01	1.23038e-08	2.90826e+02	1.00194e+00
1.47911e+01	1.84205e+04	1.83628e-10	1.21145e-03	3.01186e+02	2.23156e+01	1.23102e-08	2.93406e+02	1.00195e+00
9.24446e+00	1.84300e+04	1.15573e-10	1.21932e-03	3.01179e+02	2.24721e+01	1.23165e-08	2.96323e+02	1.00196e+00
5.77779e+00	1.84497e+04	7.35581e-11	1.24036e-03	3.01175e+02	2.28844e+01	1.23297e-08	2.99038e+02	1.00196e+00
3.61112e+00	1.84614e+04	4.62932e-11	1.24819e-03	3.01164e+02	2.30434e+01	1.23375e-08	3.02135e+02	1.00196e+00
2.25695e+00	1.84645e+04	3.08958e-11	1.33264e-03	3.01153e+02	2.46065e+01	1.23396e-08	3.05600e+02	1.00194e+00
1.41059e+00	1.84768e+04	2.00102e-11	1.38005e-03	3.01138e+02	2.54988e+01	1.23478e-08	3.09907e+02	1.00197e+00
8.81621e-01	1.84897e+04	1.26805e-11	1.39828e-03	3.01111e+02	2.58539e+01	1.23564e-08	3.16910e+02	1.00200e+00
5.51013e-01	1.85296e+04	8.24548e-12	1.45164e-03	3.01057e+02	2.68983e+01	1.23831e-08	3.27319e+02	1.00201e+00
3.44383e-01	1.85673e+04	5.35097e-12	1.50422e-03	3.00956e+02	2.79294e+01	1.24083e-08	3.42798e+02	1.00202e+00
2.15239e-01	1.86288e+04	3.73785e-12	1.67566e-03	3.00730e+02	3.12156e+01	1.24494e-08	3.68170e+02	1.00204e+00
1.34525e-01	1.87639e+04	2.61119e-12	1.85945e-03	3.00207e+02	3.48905e+01	1.25396e-08	4.06262e+02	1.00205e+00
1.00000e-01	1.90341e+04	2.27341e-12	2.14692e-03	2.99155e+02	4.08647e+01	1.27202e-08	4.59496e+02	1.00207e+00

File: Matlab/ASCII example/9_T2.TXT
PMN (111), 9.4.2019, 19:3
Diameter[mm] 6.200e+00  Thickness[mm] 4.000e-01  Spacer Capacity[pF] 1.000e+00  Spacer Area[mm^2] 0.000e+00
Fixed value(s) :  Temp. [K]=2.9756e+02  AC Volt  [Vrms]=1.000e+00
 Freq. [Hz]	 Eps'    	 Sig' [S/cm]	Tan(Delta)  	M Temp [K]	 Eps''   	  Cp' [F]	M Time M[s]	M AcV' [Vrms]
3.00000e+06	1.83180e+04	4.23823e-03	1.38629e-01	2.99107e+02	2.53942e+03	1.22417e-08	4.61310e+02	8.79594e-02
1.87500e+06	1.86602e+04	1.86705e-03	9.59198e-02	2.99081e+02	1.78988e+03	1.24704e-08	4.62370e+02	1.32680e-01
1.17188e+06	1.88769e+04	7.63722e-04	6.20573e-02	2.99057e+02	1.17145e+03	1.26152e-08	4.64075e+02	1.57426e-01
7.32422e+05	1.90515e+04	3.16665e-04	4.07924e-02	2.99009e+02	7.77159e+02	1.27319e-08	4.65363e+02	3.06862e-01
4.57764e+05	1.91257e+04	1.28637e-04	2.64107e-02	2.98983e+02	5.05122e+02	1.27814e-08	4.66448e+02	4.71001e-01
2.86102e+05	1.91765e+04	5.26405e-05	1.72465e-02	2.98958e+02	3.30727e+02	1.28154e-08	4.67441e+02	6.55310e-01
1.78814e+05	1.92063e+04	2.18033e-05	1.14116e-02	2.98933e+02	2.19176e+02	1.28353e-08	4.68544e+02	8.14110e-01
1.11759e+05	1.92335e+04	9.80724e-06	8.20121e-03	2.98907e+02	1.57738e+02	1.28535e-08	4.70134e+02	9.15073e-01
6.98492e+04	1.92109e+04	4.10449e-06	5.49821e-03	2.98829e+02	1.05625e+02	1.28384e-08	4.72737e+02	9.66970e-01
4.36558e+04	1.92518e+04	1.88888e-06	4.03982e-03	2.98738e+02	7.77739e+01	1.28657e-08	4.75553e+02	9.88712e-01
2.72848e+04	1.92877e+04	8.93839e-07	3.05300e-03	2.98698e+02	5.88855e+01	1.28897e-08	4.78251e+02	9.99183e-01
1.70530e+04	1.93223e+04	4.40221e-07	2.40149e-03	2.98602e+02	4.64023e+01	1.29128e-08	4.80843e+02	1.00318e+00
1.06581e+04	1.93623e+04	2.45179e-07	2.13558e-03	2.98523e+02	4.13497e+01	1.29395e-08	4.83834e+02	1.00497e+00
6.66134e+03	1.93946e+04	1.33678e-07	1.85989e-03	2.98464e+02	3.60719e+01	1.29611e-08	4.86449e+02	1.00568e+00
4.16334e+03	1.94288e+04	7.62795e-08	1.69509e-03	2.98381e+02	3.29335e+01	1.29840e-08	4.89066e+02	1.00524e+00
2.60208e+03	1.94637e+04	4.47557e-08	1.58845e-03	2.98323e+02	3.09170e+01	1.30073e-08	4.91660e+02	1.00459e+00
1.62630e+03	1.95027e+04	2.63567e-08	1.49371e-03	2.98240e+02	2.91313e+01	1.30334e-08	4.94350e+02	1.00490e+00
1.01644e+03	1.95347e+04	1.68714e-08	1.52733e-03	2.98147e+02	2.98360e+01	1.30548e-08	4.97385e+02	1.00182e+00
6.35275e+02	1.95814e+04	9.34214e-09	1.34993e-03	2.98059e+02	2.64336e+01	1.30860e-08	5.00056e+02	1.00207e+00
3.97047e+02	1.96194e+04	5.83005e-09	1.34529e-03	2.97983e+02	2.63938e+01	1.31114e-08	5.02638e+02	1.00190e+00
2.48154e+02	1.96574e+04	3.59838e-09	1.32596e-03	2.97902e+02	2.60649e+01	1.31368e-08	5.05246e+02	1.00178e+00
1.55096e+02	1.96905e+04	2.36006e-09	1.38911e-03	2.97796e+02	2.73522e+01	1.31589e-08	5.08274e+02	1.00205e+00
9.69352e+01	1.97300e+04	1.43348e-09	1.34726e-03	2.97731e+02	2.65816e+01	1.31853e-08	5.11003e+02	1.00203e+00
6.05845e+01	1.97799e+04	8.83831e-10	1.32572e-03	2.97634e+02	2.62228e+01	1.32187e-08	5.13695e+02	1.00194e+00
3.78653e+01	1.98203e+04	5.44802e-10	1.30484e-03	2.97568e+02	2.58623e+01	1.32456e-08	5.16189e+02	1.00192e+00
2.36658e+01	1.98532e+04	3.55026e-10	1.35825e-03	2.97469e+02	2.69656e+01	1.32676e-08	5.19113e+02	1.00192e+00
1.47911e+01	1.98932e+04	2.19828e-10	1.34291e-03	2.97353e+02	2.67148e+01	1.32943e-08	5.21700e+02	1.00194e+00
9.24446e+00	1.99339e+04	1.38915e-10	1.35502e-03	2.97247e+02	2.70109e+01	1.33215e-08	5.24668e+02	1.00195e+00
5.77779e+00	1.99870e+04	8.87444e-11	1.38134e-03	2.97180e+02	2.76090e+01	1.33571e-08	5.27382e+02	1.00194e+00
3.61112e+00	2.00343e+04	5.61497e-11	1.39509e-03	2.97076e+02	2.79496e+01	1.33887e-08	5.30445e+02	1.00194e+00
2.25695e+00	2.00705e+04	3.75915e-11	1.49169e-03	2.96942e+02	2.99391e+01	1.34128e-08	5.33867e+02	1.00194e+00
1.41059e+00	2.01233e+04	2.43341e-11	1.54093e-03	2.96803e+02	3.10087e+01	1.34482e-08	5.38250e+02	1.00196e+00
8.81621e-01	2.01936e+04	1.57598e-11	1.59121e-03	2.96587e+02	3.21322e+01	1.34951e-08	5.44869e+02	1.00199e+00
5.51013e-01	2.03254e+04	1.12634e-11	1.80775e-03	2.96197e+02	3.67433e+01	1.35832e-08	5.54750e+02	1.00200e+00
3.44383e-01	2.05009e+04	7.37782e-12	1.87839e-03	2.95566e+02	3.85085e+01	1.37005e-08	5.70010e+02	1.00201e+00
2.15239e-01	2.07879e+04	5.72019e-12	2.29799e-03	2.94507e+02	4.77704e+01	1.38923e-08	5.94890e+02	1.00202e+00
1.34525e-01	2.12752e+04	3.88717e-12	2.44134e-03	2.92705e+02	5.19400e+01	1.42179e-08	6.32820e+02	1.00204e+00
1.00000e-01	2.21185e+04	4.19689e-12	3.41070e-03	2.89891e+02	7.54394e+01	1.47815e-08	6.86240e+02	1.00204e+00
