Repository: AleksandrVakulenko/PZO_film_dielectric

File: Matlab/Data processing/001_50nm/1_T1.TXT
PZO (001), 28.12.22
Diameter[mm] 7.000e-02  Thickness[mm] 5.000e-05  Spacer Capacity[pF] 0.000e+00  Spacer Area[mm^2] 0.000e+00
Fixed value(s) :  Temp. [K]=5.0000e+01  AC Volt  [Vrms]=5.000e-02
 Freq. [Hz]	 Eps'	 Eps''
2.00000e+01	2.48878e+02	1.60568e+01
2.80000e+01	2.46133e+02	1.61273e+01
3.92000e+01	2.38834e+02	1.29583e+01
5.48800e+01	2.37146e+02	1.23547e+01
7.68300e+01	2.36478e+02	1.29624e+01
1.07560e+02	2.33264e+02	1.12162e+01
1.50590e+02	2.31865e+02	1.16971e+01
2.10830e+02	2.30177e+02	1.10843e+01
2.95160e+02	2.28042e+02	1.21223e+01
4.13220e+02	2.26097e+02	1.27810e+01
5.78510e+02	2.23829e+02	1.38815e+01
8.09910e+02	2.21530e+02	1.53699e+01
1.13388e+03	2.18979e+02	1.73167e+01
1.58743e+03	2.16188e+02	1.98689e+01
2.22240e+03	2.13055e+02	2.31365e+01
3.11136e+03	2.09306e+02	2.75358e+01
4.35591e+03	2.04800e+02	3.31391e+01
6.09827e+03	1.99028e+02	4.03635e+01
8.53758e+03	1.91211e+02	4.92329e+01
1.19526e+04	1.80409e+02	5.96586e+01
1.67337e+04	1.65440e+02	7.07809e+01
2.34271e+04	1.45400e+02	8.07049e+01
3.27980e+04	1.20756e+02	8.66820e+01
4.59171e+04	9.40973e+01	8.62480e+01
6.42840e+04	6.94126e+01	7.91762e+01
8.99976e+04	4.97267e+01	6.76571e+01
1.25997e+05	3.59509e+01	5.50463e+01
1.76395e+05	2.68818e+01	4.36710e+01
2.46953e+05	2.09087e+01	3.44609e+01
3.00000e+05	1.66897e+01	2.73385e+01

File: Matlab/Data processing/001_50nm/1_T10.TXT
PZO (001), 28.12.22
Diameter[mm] 7.000e-02  Thickness[mm] 5.000e-05  Spacer Capacity[pF] 0.000e+00  Spacer Area[mm^2] 0.000e+00
Fixed value(s) :  Temp. [K]=1.4000e+02  AC Volt  [Vrms]=5.000e-02
 Freq. [Hz]	 Eps'	 Eps''
2.00000e+01	3.25464e+02	1.81533e+02
2.80000e+01	3.28049e+02	1.73539e+02
3.92000e+01	3.25238e+02	1.28314e+02
5.48800e+01	3.21516e+02	9.58459e+01
7.68300e+01	3.17963e+02	7.21135e+01
1.07560e+02	3.17891e+02	5.59816e+01
1.50590e+02	3.15250e+02	4.32782e+01
2.10830e+02	3.13471e+02	3.51702e+01
2.95160e+02	3.10786e+02	2.97727e+01
4.13220e+02	3.08403e+02	2.63615e+01
5.78510e+02	3.05889e+02	2.47279e+01
8.09910e+02	3.03099e+02	2.44534e+01
1.13388e+03	3.00354e+02	2.57241e+01
1.58743e+03	2.97240e+02	2.83934e+01
2.22240e+03	2.93495e+02	3.27600e+01
3.11136e+03	2.89181e+02	3.90834e+01
4.35591e+03	2.83461e+02	4.77533e+01
6.09827e+03	2.75521e+02	5.91727e+01
8.53758e+03	2.64154e+02	7.35462e+01
1.19526e+04	2.47504e+02	9.03332e+01
1.67337e+04	2.23647e+02	1.07666e+02
2.34271e+04	1.91523e+02	1.21864e+02
3.27980e+04	1.52988e+02	1.28234e+02
4.59171e+04	1.13379e+02	1.23746e+02
6.42840e+04	7.89767e+01	1.09659e+02
8.99976e+04	5.34030e+01	9.06355e+01
1.25997e+05	3.64668e+01	7.14509e+01
1.76395e+05	2.60359e+01	5.48891e+01
2.46953e+05	1.97255e+01	4.18371e+01
3.00000e+05	1.57128e+01	3.20460e+01

File: Matlab/Data processing/001_50nm/1_T11.TXT
PZO (001), 28.12.22
Diameter[mm] 7.000e-02  Thickness[mm] 5.000e-05  Spacer Capacity[pF] 0.000e+00  Spacer Area[mm^2] 0.000e+00
Fixed value(s) :  Temp. [K]=1.5000e+02  AC Volt  [Vrms]=5.000e-02
 Freq. [Hz]	 Eps'	 Eps''
2.00000e+01	3.41807e+02	2.38679e+02
2.80000e+01	3.43312e+02	2.35600e+02
3.92000e+01	3.36028e+02	1.70931e+02
5.48800e+01	3.35805e+02	1.25480e+02
7.68300e+01	3.34034e+02	9.64724e+01
1.07560e+02	3.30261e+02	7.03668e+01
1.50590e+02	3.27092e+02	5.37729e+01
2.10830e+02	3.24615e+02	4.28310e+01
2.95160e+02	3.22235e+02	3.56051e+01
4.13220e+02	3.20000e+02	3.08509e+01
5.78510e+02	3.17363e+02	2.80249e+01
8.09910e+02	3.14657e+02	2.72667e+01
1.13388e+03	3.11727e+02	2.79942e+01
1.58743e+03	3.08489e+02	3.04752e+01
2.22240e+03	3.04773e+02	3.48182e+01
3.11136e+03	3.00213e+02	4.13601e+01
4.35591e+03	2.94259e+02	5.03377e+01
6.09827e+03	2.85988e+02	6.22950e+01
8.53758e+03	2.73969e+02	7.74201e+01
1.19526e+04	2.56330e+02	9.49611e+01
1.67337e+04	2.31099e+02	1.12961e+02
2.34271e+04	1.97227e+02	1.27568e+02
3.27980e+04	1.56763e+02	1.33779e+02
4.59171e+04	1.15517e+02	1.28566e+02
6.42840e+04	7.99804e+01	1.13427e+02
8.99976e+04	5.37178e+01	9.34578e+01
1.25997e+05	3.65114e+01	7.34132e+01
1.76395e+05	2.59603e+01	5.62483e+01
2.46953e+05	1.96058e+01	4.27361e+01
3.00000e+05	1.56029e+01	3.26443e+01

File: Matlab/Data processing/001_50nm/1_T12.TXT
PZO (001), 28.12.22
Diameter[mm] 7.000e-02  Thickness[mm] 5.000e-05  Spacer Capacity[pF] 0.000e+00  Spacer Area[mm^2] 0.000e+00
Fixed value(s) :  Temp. [K]=1.6000e+02  AC Volt  [Vrms]=5.000e-02
 Freq. [Hz]	 Eps'	 Eps''
2.00000e+01	3.54635e+02	3.04269e+02
2.80000e+01	3.59785e+02	3.06088e+02
3.92000e+01	3.48519e+02	2.22001e+02
5.48800e+01	3.46965e+02	1.63011e+02
7.68300e+01	3.47487e+02	1.19770e+02
1.07560e+02	3.43025e+02	9.00703e+01
1.50590e+02	3.40235e+02	6.90967e+01
2.10830e+02	3.38134e+02	5.41827e+01
2.95160e+02	3.35185e+02	4.34564e+01
4.13220e+02	3.32481e+02	3.63571e+01
5.78510e+02	3.29978e+02	3.24271e+01
8.09910e+02	3.27073e+02	3.07954e+01
1.13388e+03	3.24007e+02	3.08737e+01
1.58743e+03	3.20723e+02	3.29992e+01
2.22240e+03	3.16760e+02	3.72652e+01
3.11136e+03	3.11939e+02	4.39103e+01
4.35591e+03	3.05652e+02	5.32532e+01
6.09827e+03	2.96937e+02	6.58273e+01
8.53758e+03	2.84445e+02	8.15683e+01
1.19526e+04	2.65804e+02	9.99778e+01
1.67337e+04	2.39092e+02	1.18786e+02
2.34271e+04	2.03343e+02	1.33792e+02
3.27980e+04	1.60840e+02	1.39807e+02
4.59171e+04	1.17809e+02	1.33801e+02
6.42840e+04	8.10641e+01	1.17542e+02
8.99976e+04	5.41772e+01	9.64565e+01
1.25997e+05	3.65653e+01	7.55596e+01
1.76395e+05	2.58640e+01	5.77211e+01
2.46953e+05	1.94710e+01	4.37360e+01
3.00000e+05	1.54873e+01	3.32399e+01

File: Matlab/Data processing/001_50nm/1_T13.TXT
PZO (001), 28.12.22
Diameter[mm] 7.000e-02  Thickness[mm] 5.000e-05  Spacer Capacity[pF] 0.000e+00  Spacer Area[mm^2] 0.000e+00
Fixed value(s) :  Temp. [K]=1.7000e+02  AC Volt  [Vrms]=5.000e-02
 Freq. [Hz]	 Eps'	 Eps''
2.00000e+01	3.70847e+02	3.98164e+02
2.80000e+01	3.69474e+02	4.00481e+02
3.92000e+01	3.65174e+02	2.91309e+02
5.48800e+01	3.63551e+02	2.11272e+02
7.68300e+01	3.59641e+02	1.58143e+02
1.07560e+02	3.56736e+02	1.16090e+02
1.50590e+02	3.52988e+02	8.75019e+01
2.10830e+02	3.51237e+02	6.72671e+01
2.95160e+02	3.46916e+02	5.25401e+01
4.13220e+02	3.44269e+02	4.32729e+01
5.78510e+02	3.41209e+02	3.76971e+01
8.09910e+02	3.38435e+02	3.45509e+01
1.13388e+03	3.35144e+02	3.40888e+01
1.58743e+03	3.31659e+02	3.58749e+01
2.22240e+03	3.27554e+02	3.98463e+01
3.11136e+03	3.22567e+02	4.64526e+01
4.35591e+03	3.16030e+02	5.61323e+01
6.09827e+03	3.07073e+02	6.90881e+01
8.53758e+03	2.93739e+02	8.55101e+01
1.19526e+04	2.74226e+02	1.04577e+02
1.67337e+04	2.46177e+02	1.24023e+02
2.34271e+04	2.08749e+02	1.39336e+02
3.27980e+04	1.64457e+02	1.45168e+02
4.59171e+04	1.19864e+02	1.38416e+02
6.42840e+04	8.20750e+01	1.21237e+02
8.99976e+04	5.44884e+01	9.92044e+01
1.25997e+05	3.66328e+01	7.74817e+01
1.76395e+05	2.57875e+01	5.90512e+01
2.46953e+05	1.93568e+01	4.46355e+01
3.00000e+05	1.53662e+01	3.38873e+01

File: Matlab/Data processing/001_50nm/1_T14.TXT
PZO (001), 28.12.22
Diameter[mm] 7.000e-02  Thickness[mm] 5.000e-05  Spacer Capacity[pF] 0.000e+00  Spacer Area[mm^2] 0.000e+00
Fixed value(s) :  Temp. [K]=1.8000e+02  AC Volt  [Vrms]=5.000e-02
 Freq. [Hz]	 Eps'	 Eps''
2.00000e+01	3.84434e+02	5.02543e+02
2.80000e+01	3.82826e+02	5.02708e+02
3.92000e+01	3.79297e+02	3.64506e+02
5.48800e+01	3.74513e+02	2.68457e+02
7.68300e+01	3.72283e+02	1.93571e+02
1.07560e+02	3.68867e+02	1.45125e+02
1.50590e+02	3.65113e+02	1.08631e+02
2.10830e+02	3.62516e+02	8.28022e+01
2.95160e+02	3.59167e+02	6.46188e+01
4.13220e+02	3.56177e+02	5.22187e+01
5.78510e+02	3.52843e+02	4.40955e+01
8.09910e+02	3.48994e+02	3.92691e+01
1.13388e+03	3.45550e+02	3.78543e+01
1.58743e+03	3.42078e+02	3.89076e+01
2.22240e+03	3.37725e+02	4.26172e+01
3.11136e+03	3.32576e+02	4.93364e+01
4.35591e+03	3.25766e+02	5.89783e+01
6.09827e+03	3.16240e+02	7.23215e+01
8.53758e+03	3.02361e+02	8.92476e+01
1.19526e+04	2.81913e+02	1.08852e+02
1.67337e+04	2.52566e+02	1.28749e+02
2.34271e+04	2.13638e+02	1.44316e+02
3.27980e+04	1.67782e+02	1.49995e+02
4.59171e+04	1.21783e+02	1.42613e+02
6.42840e+04	8.29878e+01	1.24541e+02
8.99976e+04	5.48714e+01	1.01653e+02
1.25997e+05	3.66945e+01	7.92843e+01
1.76395e+05	2.57147e+01	6.03119e+01
2.46953e+05	1.92307e+01	4.54962e+01
3.00000e+05	1.52426e+01	3.44517e+01

File: Matlab/Data processing/001_50nm/1_T15.TXT
PZO (001), 28.12.22
Diameter[mm] 7.000e-02  Thickness[mm] 5.000e-05  Spacer Capacity[pF] 0.000e+00  Spacer Area[mm^2] 0.000e+00
Fixed value(s) :  Temp. [K]=1.9000e+02  AC Volt  [Vrms]=5.000e-02
 Freq. [Hz]	 Eps'	 Eps''
2.00000e+01	3.97903e+02	6.29897e+02
2.80000e+01	3.94835e+02	6.26453e+02
3.92000e+01	3.90738e+02	4.58808e+02
5.48800e+01	3.86385e+02	3.31604e+02
7.68300e+01	3.83527e+02	2.41795e+02
1.07560e+02	3.79674e+02	1.79182e+02
1.50590e+02	3.75392e+02	1.32958e+02
2.10830e+02	3.72039e+02	1.00126e+02
2.95160e+02	3.68868e+02	7.74697e+01
4.13220e+02	3.65462e+02	6.20281e+01
5.78510e+02	3.62466e+02	5.16978e+01
8.09910e+02	3.59170e+02	4.55794e+01
1.13388e+03	3.55554e+02	4.25926e+01
1.58743e+03	3.50983e+02	4.25549e+01
2.22240e+03	3.46617e+02	4.57773e+01
3.11136e+03	3.41087e+02	5.21041e+01
4.35591e+03	3.33970e+02	6.18909e+01
6.09827e+03	3.24148e+02	7.52770e+01
8.53758e+03	3.09778e+02	9.26353e+01
1.19526e+04	2.88570e+02	1.12738e+02
1.67337e+04	2.58277e+02	1.33174e+02
2.34271e+04	2.18007e+02	1.48988e+02
3.27980e+04	1.70674e+02	1.54381e+02
4.59171e+04	1.23476e+02	1.46378e+02
6.42840e+04	8.38029e+01	1.27535e+02
8.99976e+04	5.52081e+01	1.03895e+02
1.25997e+05	3.67650e+01	8.08947e+01
1.76395e+05	2.56471e+01	6.14305e+01
2.46953e+05	1.91169e+01	4.62527e+01
3.00000e+05	1.51290e+01	3.49433e+01

File: Matlab/Data processing/001_50nm/1_T16.TXT
PZO (001), 28.12.22
Diameter[mm] 7.000e-02  Thickness[mm] 5.000e-05  Spacer Capacity[pF] 0.000e+00  Spacer Area[mm^2] 0.000e+00
Fixed value(s) :  Temp. [K]=2.0000e+02  AC Volt  [Vrms]=5.000e-02
 Freq. [Hz]	 Eps'	 Eps''
2.00000e+01	4.09234e+02	7.82647e+02
2.80000e+01	4.07454e+02	7.79203e+02
3.92000e+01	4.03188e+02	5.63911e+02
5.48800e+01	4.00270e+02	4.10068e+02
7.68300e+01	3.92703e+02	3.01006e+02
1.07560e+02	3.89883e+02	2.19432e+02
1.50590e+02	3.85617e+02	1.61821e+02
2.10830e+02	3.81769e+02	1.21516e+02
2.95160e+02	3.77985e+02	9.33127e+01
4.13220e+02	3.74711e+02	7.36217e+01
5.78510e+02	3.71057e+02	6.03506e+01
8.09910e+02	3.66309e+02	5.14100e+01
1.13388e+03	3.62545e+02	4.71109e+01
1.58743e+03	3.58349e+02	4.65643e+01
2.22240e+03	3.53920e+02	4.91613e+01
3.11136e+03	3.48147e+02	5.50883e+01
4.35591e+03	3.40676e+02	6.48629e+01
6.09827e+03	3.30440e+02	7.82579e+01
8.53758e+03	3.15559e+02	9.58090e+01
1.19526e+04	2.93701e+02	1.16235e+02
1.67337e+04	2.62508e+02	1.36794e+02
2.34271e+04	2.21188e+02	1.52613e+02
3.27980e+04	1.72806e+02	1.57791e+02
4.59171e+04	1.24699e+02	1.49299e+02
6.42840e+04	8.44581e+01	1.29825e+02
8.99976e+04	5.54359e+01	1.05649e+02
1.25997e+05	3.67876e+01	8.21268e+01
1.76395e+05	2.55841e+01	6.23109e+01
2.46953e+05	1.90038e+01	4.68380e+01
3.00000e+05	1.50164e+01	3.53256e+01

File: Matlab/Data processing/001_50nm/1_T17.TXT
PZO (001), 28.12.22
Diameter[mm] 7.000e-02  Thickness[mm] 5.000e-05  Spacer Capacity[pF] 0.000e+00  Spacer Area[mm^2] 0.000e+00
Fixed value(s) :  Temp. [K]=2.1000e+02  AC Volt  [Vrms]=5.000e-02
 Freq. [Hz]	 Eps'	 Eps''
2.00000e+01	4.24328e+02	9.51916e+02
2.80000e+01	4.25717e+02	9.50672e+02
3.92000e+01	4.18101e+02	6.82340e+02
5.48800e+01	4.13519e+02	4.95569e+02
7.68300e+01	4.07349e+02	3.62947e+02
1.07560e+02	4.00459e+02	2.61056e+02
1.50590e+02	3.96260e+02	1.95811e+02
2.10830e+02	3.91994e+02	1.44204e+02
2.95160e+02	3.87599e+02	1.09786e+02
4.13220e+02	3.83810e+02	8.56395e+01
5.78510e+02	3.79808e+02	6.94323e+01
8.09910e+02	3.75919e+02	5.90028e+01
1.13388e+03	3.71654e+02	5.32529e+01
1.58743e+03	3.67170e+02	5.15165e+01
2.22240e+03	3.62400e+02	5.33362e+01
3.11136e+03	3.56357e+02	5.91649e+01
4.35591e+03	3.48496e+02	6.85662e+01
6.09827e+03	3.37685e+02	8.23864e+01
8.53758e+03	3.21948e+02	9.99673e+01
1.19526e+04	2.99106e+02	1.20617e+02
1.67337e+04	2.66695e+02	1.41390e+02
2.34271e+04	2.23954e+02	1.57046e+02
3.27980e+04	1.74280e+02	1.61608e+02
4.59171e+04	1.25251e+02	1.52285e+02
6.42840e+04	8.44481e+01	1.31948e+02
8.99976e+04	5.52846e+01	1.07054e+02
1.25997e+05	3.66339e+01	8.31050e+01
1.76395e+05	2.54215e+01	6.29571e+01
2.46953e+05	1.88534e+01	4.72674e+01
3.00000e+05	1.48884e+01	3.55886e+01

File: Matlab/Data processing/001_50nm/1_T18.TXT
PZO (001), 28.12.22
Diameter[mm] 7.000e-02  Thickness[mm] 5.000e-05  Spacer Capacity[pF] 0.000e+00  Spacer Area[mm^2] 0.000e+00
Fixed value(s) :  Temp. [K]=2.2000e+02  AC Volt  [Vrms]=5.000e-02
 Freq. [Hz]	 Eps'	 Eps''
2.00000e+01	4.45193e+02	1.14981e+03
2.80000e+01	4.49956e+02	1.15330e+03
3.92000e+01	4.41896e+02	8.33646e+02
5.48800e+01	4.31510e+02	5.96191e+02
7.68300e+01	4.23133e+02	4.32243e+02
1.07560e+02	4.18644e+02	3.17913e+02
1.50590e+02	4.13705e+02	2.33659e+02
2.10830e+02	4.07576e+02	1.74729e+02
2.95160e+02	4.03084e+02	1.32028e+02
4.13220e+02	3.98625e+02	1.02383e+02
5.78510e+02	3.93978e+02	8.20541e+01
8.09910e+02	3.89839e+02	6.84109e+01
1.13388e+03	3.85234e+02	6.08758e+01
1.58743e+03	3.80382e+02	5.77165e+01
2.22240e+03	3.74933e+02	5.90751e+01
3.11136e+03	3.68319e+02	6.43895e+01
4.35591e+03	3.59911e+02	7.40755e+01
6.09827e+03	3.48355e+02	8.81927e+01
8.53758e+03	3.31494e+02	1.06455e+02
1.19526e+04	3.06988e+02	1.27785e+02
1.67337e+04	2.72339e+02	1.48823e+02
2.34271e+04	2.27184e+02	1.64068e+02
3.27980e+04	1.75382e+02	1.67411e+02
4.59171e+04	1.25092e+02	1.56461e+02
6.42840e+04	8.38710e+01	1.34706e+02
8.99976e+04	5.46763e+01	1.08738e+02
1.25997e+05	3.61305e+01	8.40937e+01
1.76395e+05	2.50598e+01	6.35460e+01
2.46953e+05	1.85934e+01	4.76271e+01
3.00000e+05	1.46990e+01	3.58026e+01

File: Matlab/Data processing/001_50nm/1_T19.TXT
PZO (001), 28.12.22
Diameter[mm] 7.000e-02  Thickness[mm] 5.000e-05  Spacer Capacity[pF] 0.000e+00  Spacer Area[mm^2] 0.000e+00
Fixed value(s) :  Temp. [K]=2.3000e+02  AC Volt  [Vrms]=5.000e-02
 Freq. [Hz]	 Eps'	 Eps''
2.00000e+01	4.82566e+02	1.40602e+03
2.80000e+01	4.80174e+02	1.39603e+03
3.92000e+01	4.68964e+02	1.00949e+03
5.48800e+01	4.59407e+02	7.32704e+02
7.68300e+01	4.49320e+02	5.32413e+02
1.07560e+02	4.43154e+02	3.87712e+02
1.50590e+02	4.36616e+02	2.85360e+02
2.10830e+02	4.30209e+02	2.12500e+02
2.95160e+02	4.24581e+02	1.60759e+02
4.13220e+02	4.19516e+02	1.23965e+02
5.78510e+02	4.14291e+02	9.79119e+01
8.09910e+02	4.09295e+02	8.08415e+01
1.13388e+03	4.04144e+02	7.08630e+01
1.58743e+03	3.99194e+02	6.64039e+01
2.22240e+03	3.93057e+02	6.66971e+01
3.11136e+03	3.86030e+02	7.19397e+01
4.35591e+03	3.76878e+02	8.18933e+01
6.09827e+03	3.64047e+02	9.66840e+01
8.53758e+03	3.45232e+02	1.16035e+02
1.19526e+04	3.18062e+02	1.38354e+02
1.67337e+04	2.80054e+02	1.59866e+02
2.34271e+04	2.31250e+02	1.74462e+02
3.27980e+04	1.76336e+02	1.75220e+02
4.59171e+04	1.24401e+02	1.61870e+02
6.42840e+04	8.26795e+01	1.37964e+02
8.99976e+04	5.36785e+01	1.10617e+02
1.25997e+05	3.54035e+01	8.51298e+01
1.76395e+05	2.45699e+01	6.41509e+01
2.46953e+05	1.82750e+01	4.79668e+01
3.00000e+05	1.44793e+01	3.59943e+01

File: Matlab/Data processing/001_50nm/1_T2.TXT
PZO (001), 28.12.22
Diameter[mm] 7.000e-02  Thickness[mm] 5.000e-05  Spacer Capacity[pF] 0.000e+00  Spacer Area[mm^2] 0.000e+00
Fixed value(s) :  Temp. [K]=6.0000e+01  AC Volt  [Vrms]=5.000e-02
 Freq. [Hz]	 Eps'	 Eps''
2.00000e+01	2.47826e+02	2.04506e+01
2.80000e+01	2.47242e+02	2.40416e+01
3.92000e+01	2.46196e+02	1.46941e+01
5.48800e+01	2.47591e+02	1.39119e+01
7.68300e+01	2.43789e+02	1.56380e+01
1.07560e+02	2.41943e+02	1.24080e+01
1.50590e+02	2.39592e+02	1.19423e+01
2.10830e+02	2.37643e+02	1.22413e+01
2.95160e+02	2.36040e+02	1.24143e+01
4.13220e+02	2.33962e+02	1.30924e+01
5.78510e+02	2.31787e+02	1.41694e+01
8.09910e+02	2.29461e+02	1.56992e+01
1.13388e+03	2.26955e+02	1.77199e+01
1.58743e+03	2.24095e+02	2.04400e+01
2.22240e+03	2.20927e+02	2.39005e+01
3.11136e+03	2.17126e+02	2.85267e+01
4.35591e+03	2.12486e+02	3.45087e+01
6.09827e+03	2.06491e+02	4.21528e+01
8.53758e+03	1.98300e+02	5.15437e+01
1.19526e+04	1.86915e+02	6.25734e+01
1.67337e+04	1.71094e+02	7.42398e+01
2.34271e+04	1.49923e+02	8.45634e+01
3.27980e+04	1.24006e+02	9.06361e+01
4.59171e+04	9.61254e+01	8.98894e+01
6.42840e+04	7.04447e+01	8.22195e+01
8.99976e+04	5.01308e+01	6.98478e+01
1.25997e+05	3.59945e+01	5.66212e+01
1.76395e+05	2.67665e+01	4.47437e+01
2.46953e+05	2.07629e+01	3.51469e+01
3.00000e+05	1.65721e+01	2.77731e+01

File: Matlab/Data processing/001_50nm/1_T20.TXT
PZO (001), 28.12.22
Diameter[mm] 7.000e-02  Thickness[mm] 5.000e-05  Spacer Capacity[pF] 0.000e+00  Spacer Area[mm^2] 0.000e+00
Fixed value(s) :  Temp. [K]=2.4000e+02  AC Volt  [Vrms]=5.000e-02
 Freq. [Hz]	 Eps'	 Eps''
2.00000e+01	5.24926e+02	1.75705e+03
2.80000e+01	5.26015e+02	1.75680e+03
3.92000e+01	5.08585e+02	1.26739e+03
5.48800e+01	4.96261e+02	9.17016e+02
7.68300e+01	4.88071e+02	6.67964e+02
1.07560e+02	4.76902e+02	4.89335e+02
1.50590e+02	4.67453e+02	3.60206e+02
2.10830e+02	4.59392e+02	2.67333e+02
2.95160e+02	4.52685e+02	2.00382e+02
4.13220e+02	4.46036e+02	1.53941e+02
5.78510e+02	4.39891e+02	1.20443e+02
8.09910e+02	4.34198e+02	9.86445e+01
1.13388e+03	4.28211e+02	8.50705e+01
1.58743e+03	4.22132e+02	7.78238e+01
2.22240e+03	4.15254e+02	7.69370e+01
3.11136e+03	4.07274e+02	8.14828e+01
4.35591e+03	3.96801e+02	9.16189e+01
6.09827e+03	3.82380e+02	1.07486e+02
8.53758e+03	3.61358e+02	1.28001e+02
1.19526e+04	3.30957e+02	1.51556e+02
1.67337e+04	2.88776e+02	1.73446e+02
2.34271e+04	2.35503e+02	1.86881e+02
3.27980e+04	1.77053e+02	1.84979e+02
4.59171e+04	1.23247e+02	1.68470e+02
6.42840e+04	8.11243e+01	1.41899e+02
8.99976e+04	5.23273e+01	1.12784e+02
1.25997e+05	3.44839e+01	8.63787e+01
1.76395e+05	2.39750e+01	6.48455e+01
2.46953e+05	1.78921e+01	4.83827e+01
3.00000e+05	1.42359e+01	3.62378e+01

File: Matlab/Data processing/001_50nm/1_T21.TXT
PZO (001), 28.12.22
Diameter[mm] 7.000e-02  Thickness[mm] 5.000e-05  Spacer Capacity[pF] 0.000e+00  Spacer Area[mm^2] 0.000e+00
Fixed value(s) :  Temp. [K]=2.5000e+02  AC Volt  [Vrms]=5.000e-02
 Freq. [Hz]	 Eps'	 Eps''
2.00000e+01	5.73933e+02	2.17693e+03
2.80000e+01	5.77556e+02	2.17962e+03
3.92000e+01	5.53014e+02	1.57361e+03
5.48800e+01	5.38476e+02	1.14310e+03
7.68300e+01	5.25380e+02	8.29816e+02
1.07560e+02	5.11354e+02	6.08455e+02
1.50590e+02	4.99790e+02	4.47319e+02
2.10830e+02	4.89744e+02	3.30695e+02
2.95160e+02	4.81494e+02	2.48748e+02
4.13220e+02	4.71758e+02	1.88179e+02
5.78510e+02	4.64553e+02	1.47252e+02
8.09910e+02	4.57093e+02	1.18514e+02
1.13388e+03	4.50346e+02	1.00543e+02
1.58743e+03	4.43458e+02	9.06801e+01
2.22240e+03	4.35917e+02	8.81263e+01
3.11136e+03	4.26470e+02	9.17768e+01
4.35591e+03	4.15057e+02	1.01837e+02
6.09827e+03	3.98897e+02	1.18214e+02
8.53758e+03	3.75577e+02	1.39570e+02
1.19526e+04	3.41994e+02	1.63880e+02
1.67337e+04	2.95946e+02	1.85815e+02
2.34271e+04	2.38709e+02	1.97933e+02
3.27980e+04	1.77289e+02	1.94101e+02
4.59171e+04	1.21879e+02	1.74475e+02
6.42840e+04	7.94733e+01	1.45488e+02
8.99976e+04	5.09983e+01	1.14751e+02
1.25997e+05	3.36166e+01	8.74737e+01
1.76395e+05	2.34204e+01	6.54782e+01
2.46953e+05	1.75389e+01	4.87489e+01
3.00000e+05	1.40061e+01	3.64435e+01

File: Matlab/Data processing/001_50nm/1_T22.TXT
PZO (001), 28.12.22
Diameter[mm] 7.000e-02  Thickness[mm] 5.000e-05  Spacer Capacity[pF] 0.000e+00  Spacer Area[mm^2] 0.000e+00
Fixed value(s) :  Temp. [K]=2.6000e+02  AC Volt  [Vrms]=5.000e-02
 Freq. [Hz]	 Eps'	 Eps''
2.00000e+01	6.09650e+02	2.66290e+03
2.80000e+01	6.10804e+02	2.70206e+03
3.92000e+01	5.92185e+02	1.95933e+03
5.48800e+01	5.75594e+02	1.41611e+03
7.68300e+01	5.55764e+02	1.03289e+03
1.07560e+02	5.42422e+02	7.54217e+02
1.50590e+02	5.29200e+02	5.53231e+02
2.10830e+02	5.16342e+02	4.10938e+02
2.95160e+02	5.05912e+02	3.07697e+02
4.13220e+02	4.95809e+02	2.32621e+02
5.78510e+02	4.85453e+02	1.78186e+02
8.09910e+02	4.77313e+02	1.42866e+02
1.13388e+03	4.69218e+02	1.19457e+02
1.58743e+03	4.61295e+02	1.05743e+02
2.22240e+03	4.52700e+02	1.00646e+02
3.11136e+03	4.42809e+02	1.02847e+02
4.35591e+03	4.29849e+02	1.12339e+02
6.09827e+03	4.12365e+02	1.28462e+02
8.53758e+03	3.87060e+02	1.50226e+02
1.19526e+04	3.50799e+02	1.74916e+02
1.67337e+04	3.01471e+02	1.96518e+02
2.34271e+04	2.40951e+02	2.07282e+02
3.27980e+04	1.77164e+02	2.01131e+02
4.59171e+04	1.20727e+02	1.79089e+02
6.42840e+04	7.82193e+01	1.48149e+02
8.99976e+04	5.00918e+01	1.16283e+02
1.25997e+05	3.29501e+01	8.83112e+01
1.76395e+05	2.29998e+01	6.59616e+01
2.46953e+05	1.72728e+01	4.90407e+01
3.00000e+05	1.38204e+01	3.66176e+01

File: Matlab/Data processing/001_50nm/1_T23.TXT
PZO (001), 28.12.22
Diameter[mm] 7.000e-02  Thickness[mm] 5.000e-05  Spacer Capacity[pF] 0.000e+00  Spacer Area[mm^2] 0.000e+00
Fixed value(s) :  Temp. [K]=2.7000e+02  AC Volt  [Vrms]=5.000e-02
 Freq. [Hz]	 Eps'	 Eps''
2.00000e+01	6.45193e+02	3.38128e+03
2.80000e+01	6.46730e+02	3.38049e+03
3.92000e+01	6.23964e+02	2.44246e+03
5.48800e+01	5.99524e+02	1.73952e+03
7.68300e+01	5.83677e+02	1.26172e+03
1.07560e+02	5.66829e+02	9.22803e+02
1.50590e+02	5.51065e+02	6.75622e+02
2.10830e+02	5.37001e+02	4.99077e+02
2.95160e+02	5.24296e+02	3.72456e+02
4.13220e+02	5.12675e+02	2.81541e+02
5.78510e+02	5.02694e+02	2.17718e+02
8.09910e+02	4.92917e+02	1.72163e+02
1.13388e+03	4.83480e+02	1.41867e+02
1.58743e+03	4.74441e+02	1.22955e+02
2.22240e+03	4.64943e+02	1.14236e+02
3.11136e+03	4.53902e+02	1.14356e+02
4.35591e+03	4.40267e+02	1.22336e+02
6.09827e+03	4.21589e+02	1.37580e+02
8.53758e+03	3.94775e+02	1.59029e+02
1.19526e+04	3.56694e+02	1.83380e+02
1.67337e+04	3.05183e+02	2.04441e+02
2.34271e+04	2.42578e+02	2.14034e+02
3.27980e+04	1.77223e+02	2.06268e+02
4.59171e+04	1.20070e+02	1.82489e+02
6.42840e+04	7.74793e+01	1.50189e+02
8.99976e+04	4.93918e+01	1.17542e+02
1.25997e+05	3.24966e+01	8.90446e+01
1.76395e+05	2.26651e+01	6.64059e+01
2.46953e+05	1.70279e+01	4.93140e+01
3.00000e+05	1.36360e+01	3.67874e+01

File: Matlab/Data processing/001_50nm/1_T24.TXT
PZO (001), 28.12.22
Diameter[mm] 7.000e-02  Thickness[mm] 5.000e-05  Spacer Capacity[pF] 0.000e+00  Spacer Area[mm^2] 0.000e+00
Fixed value(s) :  Temp. [K]=2.8000e+02  AC Volt  [Vrms]=5.000e-02
 Freq. [Hz]	 Eps'	 Eps''
2.00000e+01	6.69846e+02	4.31579e+03
2.80000e+01	6.65843e+02	4.31984e+03
3.92000e+01	6.47140e+02	3.09412e+03
5.48800e+01	6.26750e+02	2.19771e+03
7.68300e+01	6.09109e+02	1.59258e+03
1.07560e+02	5.88496e+02	1.16158e+03
1.50590e+02	5.71835e+02	8.47871e+02
2.10830e+02	5.56538e+02	6.25170e+02
2.95160e+02	5.41911e+02	4.62832e+02
4.13220e+02	5.28530e+02	3.49093e+02
5.78510e+02	5.16438e+02	2.67145e+02
8.09910e+02	5.05648e+02	2.08903e+02
1.13388e+03	4.94915e+02	1.69966e+02
1.58743e+03	4.84743e+02	1.44688e+02
2.22240e+03	4.73997e+02	1.30925e+02
3.11136e+03	4.61932e+02	1.27394e+02
4.35591e+03	4.47205e+02	1.32672e+02
6.09827e+03	4.27655e+02	1.46464e+02
8.53758e+03	4.00032e+02	1.66682e+02
1.19526e+04	3.60797e+02	1.90249e+02
1.67337e+04	3.07982e+02	2.10584e+02
2.34271e+04	2.44060e+02	2.19194e+02
3.27980e+04	1.77713e+02	2.10276e+02
4.59171e+04	1.19982e+02	1.85361e+02
6.42840e+04	7.71946e+01	1.52156e+02
8.99976e+04	4.91152e+01	1.18816e+02
1.25997e+05	3.21569e+01	8.99052e+01
1.76395e+05	2.23722e+01	6.69694e+01
2.46953e+05	1.67651e+01	4.96563e+01
3.00000e+05	1.34172e+01	3.69810e+01

File: Matlab/Data processing/001_50nm/1_T25.TXT
PZO (001), 28.12.22
Diameter[mm] 7.000e-02  Thickness[mm] 5.000e-05  Spacer Capacity[pF] 0.000e+00  Spacer Area[mm^2] 0.000e+00
Fixed value(s) :  Temp. [K]=2.9000e+02  AC Volt  [Vrms]=5.000e-02
 Freq. [Hz]	 Eps'	 Eps''
2.00000e+01	6.87097e+02	5.53344e+03
2.80000e+01	6.85562e+02	5.54421e+03
3.92000e+01	6.66063e+02	3.91022e+03
5.48800e+01	6.44766e+02	2.81540e+03
7.68300e+01	6.25922e+02	2.03979e+03
1.07560e+02	6.08778e+02	1.48565e+03
1.50590e+02	5.91188e+02	1.07949e+03
2.10830e+02	5.74414e+02	7.92180e+02
2.95160e+02	5.59095e+02	5.85837e+02
4.13220e+02	5.44601e+02	4.38233e+02
5.78510e+02	5.31051e+02	3.32644e+02
8.09910e+02	5.18474e+02	2.58045e+02
1.13388e+03	5.06073e+02	2.06283e+02
1.58743e+03	4.94292e+02	1.72633e+02
2.22240e+03	4.82265e+02	1.52332e+02
3.11136e+03	4.69140e+02	1.44036e+02
4.35591e+03	4.53190e+02	1.45638e+02
6.09827e+03	4.32697e+02	1.56730e+02
8.53758e+03	4.03891e+02	1.75101e+02
1.19526e+04	3.63712e+02	1.97208e+02
1.67337e+04	3.09971e+02	2.16318e+02
2.34271e+04	2.45169e+02	2.23840e+02
3.27980e+04	1.78168e+02	2.13831e+02
4.59171e+04	1.20012e+02	1.87983e+02
6.42840e+04	7.69640e+01	1.54040e+02
8.99976e+04	4.88585e+01	1.20033e+02
1.25997e+05	3.18759e+01	9.07785e+01
1.76395e+05	2.21030e+01	6.75486e+01
2.46953e+05	1.65082e+01	5.00216e+01
3.00000e+05	1.31860e+01	3.71943e+01

File: Matlab/Data processing/001_50nm/1_T26.TXT
PZO (001), 28.12.22
Diameter[mm] 7.000e-02  Thickness[mm] 5.000e-05  Spacer Capacity[pF] 0.000e+00  Spacer Area[mm^2] 0.000e+00
Fixed value(s) :  Temp. [K]=3.0000e+02  AC Volt  [Vrms]=5.000e-02
 Freq. [Hz]	 Eps'	 Eps''
2.00000e+01	6.96813e+02	7.08366e+03
2.80000e+01	6.96563e+02	7.09902e+03
3.92000e+01	6.78246e+02	5.10860e+03
5.48800e+01	6.61845e+02	3.69046e+03
7.68300e+01	6.41081e+02	2.64726e+03
1.07560e+02	6.26064e+02	1.91586e+03
1.50590e+02	6.08769e+02	1.38778e+03
2.10830e+02	5.91813e+02	1.01333e+03
2.95160e+02	5.75374e+02	7.45737e+02
4.13220e+02	5.60064e+02	5.54770e+02
5.78510e+02	5.45116e+02	4.18243e+02
8.09910e+02	5.31168e+02	3.21178e+02
1.13388e+03	5.17438e+02	2.53282e+02
1.58743e+03	5.03604e+02	2.04600e+02
2.22240e+03	4.89972e+02	1.76827e+02
3.11136e+03	4.75090e+02	1.63058e+02
4.35591e+03	4.57866e+02	1.60638e+02
6.09827e+03	4.36178e+02	1.68522e+02
8.53758e+03	4.06450e+02	1.84251e+02
1.19526e+04	3.65337e+02	2.04291e+02
1.67337e+04	3.10898e+02	2.21685e+02
2.34271e+04	2.45643e+02	2.27870e+02
3.27980e+04	1.78296e+02	2.16831e+02
4.59171e+04	1.19984e+02	1.90190e+02
6.42840e+04	7.68176e+01	1.55548e+02
8.99976e+04	4.86362e+01	1.21162e+02
1.25997e+05	3.16484e+01	9.15597e+01
1.76395e+05	2.18622e+01	6.80749e+01
2.46953e+05	1.62791e+01	5.03594e+01
3.00000e+05	1.29728e+01	3.73976e+01

File: Matlab/Data processing/001_50nm/1_T27.TXT
PZO (001), 28.12.22
Diameter[mm] 7.000e-02  Thickness[mm] 5.000e-05  Spacer Capacity[pF] 0.000e+00  Spacer Area[mm^2] 0.000e+00
Fixed value(s) :  Temp. [K]=3.1000e+02  AC Volt  [Vrms]=5.000e-02
 Freq. [Hz]	 Eps'	 Eps''
2.00000e+01	6.98555e+02	9.23853e+03
2.80000e+01	7.01321e+02	9.21354e+03
3.92000e+01	6.83829e+02	6.62899e+03
5.48800e+01	6.66675e+02	4.76322e+03
7.68300e+01	6.48275e+02	3.42447e+03
1.07560e+02	6.34021e+02	2.42112e+03
1.50590e+02	6.16800e+02	1.75383e+03
2.10830e+02	6.01031e+02	1.27387e+03
2.95160e+02	5.84720e+02	9.31938e+02
4.13220e+02	5.69051e+02	6.88649e+02
5.78510e+02	5.53679e+02	5.14879e+02
8.09910e+02	5.39015e+02	3.91753e+02
1.13388e+03	5.24302e+02	3.05415e+02
1.58743e+03	5.09886e+02	2.46672e+02
2.22240e+03	4.95007e+02	2.08275e+02
3.11136e+03	4.79230e+02	1.86226e+02
4.35591e+03	4.60407e+02	1.78442e+02
6.09827e+03	4.37178e+02	1.82030e+02
8.53758e+03	4.06516e+02	1.93998e+02
1.19526e+04	3.64950e+02	2.11010e+02
1.67337e+04	3.10440e+02	2.26071e+02
2.34271e+04	2.45546e+02	2.30679e+02
3.27980e+04	1.78599e+02	2.18851e+02
4.59171e+04	1.20318e+02	1.91872e+02
6.42840e+04	7.70199e+01	1.57034e+02
8.99976e+04	4.87055e+01	1.22309e+02
1.25997e+05	3.15849e+01	9.24021e+01
1.76395e+05	2.17239e+01	6.86912e+01
2.46953e+05	1.60994e+01	5.07708e+01
3.00000e+05	1.27880e+01	3.76455e+01

File: Matlab/Data processing/001_50nm/1_T28.TXT
PZO (001), 28.12.22
Diameter[mm] 7.000e-02  Thickness[mm] 5.000e-05  Spacer Capacity[pF] 0.000e+00  Spacer Area[mm^2] 0.000e+00
Fixed value(s) :  Temp. [K]=3.2000e+02  AC Volt  [Vrms]=5.000e-02
 Freq. [Hz]	 Eps'	 Eps''
2.00000e+01	7.03749e+02	1.16630e+04
2.80000e+01	7.07249e+02	1.18920e+04
3.92000e+01	6.84788e+02	8.48767e+03
5.48800e+01	6.68500e+02	6.01499e+03
7.68300e+01	6.50069e+02	4.33128e+03
1.07560e+02	6.35039e+02	3.11844e+03
1.50590e+02	6.19451e+02	2.24784e+03
2.10830e+02	6.03489e+02	1.62804e+03
2.95160e+02	5.88137e+02	1.18591e+03
4.13220e+02	5.72052e+02	8.69113e+02
5.78510e+02	5.56555e+02	6.45014e+02
8.09910e+02	5.41710e+02	4.85242e+02
1.13388e+03	5.26754e+02	3.73077e+02
1.58743e+03	5.12028e+02	2.95957e+02
2.22240e+03	4.96301e+02	2.44325e+02
3.11136e+03	4.79211e+02	2.13443e+02
4.35591e+03	4.59566e+02	1.98078e+02
6.09827e+03	4.35519e+02	1.95871e+02
8.53758e+03	4.04402e+02	2.03442e+02
1.19526e+04	3.62943e+02	2.16760e+02
1.67337e+04	3.09190e+02	2.29267e+02
2.34271e+04	2.45263e+02	2.32348e+02
3.27980e+04	1.79090e+02	2.20020e+02
4.59171e+04	1.21109e+02	1.92996e+02
6.42840e+04	7.77240e+01	1.58175e+02
8.99976e+04	4.90381e+01	1.23382e+02
1.25997e+05	3.17422e+01	9.32829e+01
1.76395e+05	2.17069e+01	6.93450e+01
2.46953e+05	1.59965e+01	5.12373e+01
3.00000e+05	1.26630e+01	3.79429e+01

File: Matlab/Data processing/001_50nm/1_T29.TXT
PZO (001), 28.12.22
Diameter[mm] 7.000e-02  Thickness[mm] 5.000e-05  Spacer Capacity[pF] 0.000e+00  Spacer Area[mm^2] 0.000e+00
Fixed value(s) :  Temp. [K]=3.3000e+02  AC Volt  [Vrms]=5.000e-02
 Freq. [Hz]	 Eps'	 Eps''
2.00000e+01	7.09511e+02	1.48777e+04
2.80000e+01	7.12346e+02	1.47996e+04
3.92000e+01	6.85306e+02	1.06140e+04
5.48800e+01	6.66932e+02	7.55587e+03
7.68300e+01	6.48687e+02	5.46118e+03
1.07560e+02	6.32712e+02	3.93613e+03
1.50590e+02	6.17136e+02	2.83281e+03
2.10830e+02	6.01460e+02	2.04880e+03
2.95160e+02	5.86267e+02	1.48945e+03
4.13220e+02	5.71253e+02	1.06684e+03
5.78510e+02	5.55680e+02	7.87155e+02
8.09910e+02	5.40668e+02	5.87122e+02
1.13388e+03	5.25509e+02	4.45582e+02
1.58743e+03	5.10505e+02	3.48014e+02
2.22240e+03	4.94433e+02	2.82788e+02
3.11136e+03	4.76624e+02	2.43247e+02
4.35591e+03	4.56719e+02	2.19428e+02
6.09827e+03	4.32421e+02	2.10374e+02
8.53758e+03	4.01081e+02	2.12880e+02
1.19526e+04	3.60007e+02	2.22196e+02
1.67337e+04	3.07505e+02	2.31750e+02
2.34271e+04	2.45150e+02	2.33350e+02
3.27980e+04	1.80100e+02	2.20672e+02
4.59171e+04	1.22482e+02	1.93991e+02
6.42840e+04	7.88328e+01	1.59517e+02
8.99976e+04	4.97851e+01	1.24712e+02
1.25997e+05	3.20522e+01	9.44284e+01
1.76395e+05	2.17702e+01	7.02336e+01
2.46953e+05	1.59228e+01	5.18829e+01
3.00000e+05	1.25153e+01	3.83834e+01

File: Matlab/Data processing/001_50nm/1_T3.TXT
PZO (001), 28.12.22
Diameter[mm] 7.000e-02  Thickness[mm] 5.000e-05  Spacer Capacity[pF] 0.000e+00  Spacer Area[mm^2] 0.000e+00
Fixed value(s) :  Temp. [K]=7.0000e+01  AC Volt  [Vrms]=5.000e-02
 Freq. [Hz]	 Eps'	 Eps''
2.00000e+01	2.60927e+02	1.79857e+01
2.80000e+01	2.58942e+02	1.86311e+01
3.92000e+01	2.55731e+02	2.20482e+01
5.48800e+01	2.53863e+02	1.69984e+01
7.68300e+01	2.49248e+02	1.51169e+01
1.07560e+02	2.49679e+02	1.36960e+01
1.50590e+02	2.47967e+02	1.25367e+01
2.10830e+02	2.46210e+02	1.25006e+01
2.95160e+02	2.44300e+02	1.31144e+01
4.13220e+02	2.42200e+02	1.36624e+01
5.78510e+02	2.39937e+02	1.47033e+01
8.09910e+02	2.37635e+02	1.60903e+01
1.13388e+03	2.35088e+02	1.81423e+01
1.58743e+03	2.32304e+02	2.09177e+01
2.22240e+03	2.28543e+02	2.45953e+01
3.11136e+03	2.24697e+02	2.94488e+01
4.35591e+03	2.19931e+02	3.57861e+01
6.09827e+03	2.13750e+02	4.38375e+01
8.53758e+03	2.05263e+02	5.37727e+01
1.19526e+04	1.93322e+02	6.54229e+01
1.67337e+04	1.76659e+02	7.76749e+01
2.34271e+04	1.54409e+02	8.84071e+01
3.27980e+04	1.27201e+02	9.45733e+01
4.59171e+04	9.80836e+01	9.34937e+01
6.42840e+04	7.14382e+01	8.51658e+01
8.99976e+04	5.05489e+01	7.22496e+01
1.25997e+05	3.60342e+01	5.83768e+01
1.76395e+05	2.66458e+01	4.59340e+01
2.46953e+05	2.06048e+01	3.59185e+01
3.00000e+05	1.64502e+01	2.82493e+01

File: Matlab/Data processing/001_50nm/1_T30.TXT
PZO (001), 28.12.22
Diameter[mm] 7.000e-02  Thickness[mm] 5.000e-05  Spacer Capacity[pF] 0.000e+00  Spacer Area[mm^2] 0.000e+00
Fixed value(s) :  Temp. [K]=3.4000e+02  AC Volt  [Vrms]=5.000e-02
 Freq. [Hz]	 Eps'	 Eps''
2.00000e+01	7.13519e+02	1.86869e+04
2.80000e+01	7.18296e+02	1.87179e+04
3.92000e+01	6.84951e+02	1.34174e+04
5.48800e+01	6.65138e+02	9.60100e+03
7.68300e+01	6.47476e+02	6.84324e+03
1.07560e+02	6.26812e+02	4.93246e+03
1.50590e+02	6.11225e+02	3.52390e+03
2.10830e+02	5.96498e+02	2.52873e+03
2.95160e+02	5.81882e+02	1.82755e+03
4.13220e+02	5.66948e+02	1.33433e+03
5.78510e+02	5.51567e+02	9.72335e+02
8.09910e+02	5.36444e+02	7.18825e+02
1.13388e+03	5.21099e+02	5.39666e+02
1.58743e+03	5.06028e+02	4.15105e+02
2.22240e+03	4.89755e+02	3.29891e+02
3.11136e+03	4.72596e+02	2.74091e+02
4.35591e+03	4.52498e+02	2.41235e+02
6.09827e+03	4.28111e+02	2.25239e+02
8.53758e+03	3.97251e+02	2.22221e+02
1.19526e+04	3.57122e+02	2.27366e+02
1.67337e+04	3.05862e+02	2.34062e+02
2.34271e+04	2.45060e+02	2.34221e+02
3.27980e+04	1.81257e+02	2.21420e+02
4.59171e+04	1.24063e+02	1.95134e+02
6.42840e+04	8.02405e+01	1.61019e+02
8.99976e+04	5.06110e+01	1.26226e+02
1.25997e+05	3.24711e+01	9.57318e+01
1.76395e+05	2.19032e+01	7.12549e+01
2.46953e+05	1.58812e+01	5.26302e+01
3.00000e+05	1.23878e+01	3.88904e+01

File: Matlab/Data processing/001_50nm/1_T31.TXT
PZO (001), 28.12.22
Diameter[mm] 7.000e-02  Thickness[mm] 5.000e-05  Spacer Capacity[pF] 0.000e+00  Spacer Area[mm^2] 0.000e+00
Fixed value(s) :  Temp. [K]=3.5000e+02  AC Volt  [Vrms]=5.000e-02
 Freq. [Hz]	 Eps'	 Eps''
2.00000e+01	7.14158e+02	2.33289e+04
2.80000e+01	7.25002e+02	2.33558e+04
3.92000e+01	6.88392e+02	1.67395e+04
5.48800e+01	6.62829e+02	1.16521e+04
7.68300e+01	6.38063e+02	8.39436e+03
1.07560e+02	6.20950e+02	6.02741e+03
1.50590e+02	6.03708e+02	4.33672e+03
2.10830e+02	5.88151e+02	3.11859e+03
2.95160e+02	5.73614e+02	2.24371e+03
4.13220e+02	5.58841e+02	1.62736e+03
5.78510e+02	5.44698e+02	1.18878e+03
8.09910e+02	5.29512e+02	8.71985e+02
1.13388e+03	5.15029e+02	6.49590e+02
1.58743e+03	4.99789e+02	4.93236e+02
2.22240e+03	4.83659e+02	3.84807e+02
3.11136e+03	4.66410e+02	3.12240e+02
4.35591e+03	4.46882e+02	2.67020e+02
6.09827e+03	4.22652e+02	2.42910e+02
8.53758e+03	3.92593e+02	2.33369e+02
1.19526e+04	3.53555e+02	2.33656e+02
1.67337e+04	3.03961e+02	2.36992e+02
2.34271e+04	2.45031e+02	2.35382e+02
3.27980e+04	1.82602e+02	2.22312e+02
4.59171e+04	1.25934e+02	1.96430e+02
6.42840e+04	8.18165e+01	1.62631e+02
8.99976e+04	5.17397e+01	1.27979e+02
1.25997e+05	3.30147e+01	9.72378e+01
1.76395e+05	2.21172e+01	7.24555e+01
2.46953e+05	1.58796e+01	5.35069e+01
3.00000e+05	1.22859e+01	3.94925e+01

File: Matlab/Data processing/001_50nm/1_T4.TXT
PZO (001), 28.12.22
Diameter[mm] 7.000e-02  Thickness[mm] 5.000e-05  Spacer Capacity[pF] 0.000e+00  Spacer Area[mm^2] 0.000e+00
Fixed value(s) :  Temp. [K]=8.0000e+01  AC Volt  [Vrms]=5.000e-02
 Freq. [Hz]	 Eps'	 Eps''
2.00000e+01	2.65611e+02	2.69736e+01
2.80000e+01	2.64955e+02	3.08665e+01
3.92000e+01	2.62831e+02	2.46507e+01
5.48800e+01	2.60867e+02	2.03354e+01
7.68300e+01	2.60624e+02	1.62787e+01
1.07560e+02	2.57775e+02	1.57925e+01
1.50590e+02	2.55451e+02	1.49785e+01
2.10830e+02	2.53976e+02	1.44114e+01
2.95160e+02	2.51837e+02	1.39203e+01
4.13220e+02	2.49795e+02	1.42420e+01
5.78510e+02	2.47619e+02	1.51780e+01
8.09910e+02	2.45368e+02	1.66698e+01
1.13388e+03	2.42820e+02	1.86367e+01
1.58743e+03	2.40006e+02	2.14922e+01
2.22240e+03	2.36729e+02	2.53392e+01
3.11136e+03	2.32888e+02	3.03950e+01
4.35591e+03	2.28120e+02	3.71225e+01
6.09827e+03	2.21762e+02	4.56147e+01
8.53758e+03	2.12895e+02	5.62241e+01
1.19526e+04	2.00346e+02	6.85080e+01
1.67337e+04	1.82807e+02	8.14166e+01
2.34271e+04	1.59292e+02	9.26302e+01
3.27980e+04	1.30672e+02	9.88491e+01
4.59171e+04	1.00184e+02	9.74052e+01
6.42840e+04	7.24496e+01	8.81711e+01
8.99976e+04	5.08898e+01	7.46039e+01
1.25997e+05	3.60709e+01	6.00053e+01
1.76395e+05	2.65300e+01	4.70467e+01
2.46953e+05	2.04574e+01	3.66446e+01
3.00000e+05	1.63193e+01	2.86968e+01

File: Matlab/Data processing/001_50nm/1_T5.TXT
PZO (001), 28.12.22
Diameter[mm] 7.000e-02  Thickness[mm] 5.000e-05  Spacer Capacity[pF] 0.000e+00  Spacer Area[mm^2] 0.000e+00
Fixed value(s) :  Temp. [K]=9.0000e+01  AC Volt  [Vrms]=5.000e-02
 Freq. [Hz]	 Eps'	 Eps''
2.00000e+01	2.72924e+02	4.26970e+01
2.80000e+01	2.73173e+02	4.61761e+01
3.92000e+01	2.70378e+02	3.17140e+01
5.48800e+01	2.69554e+02	2.56661e+01
7.68300e+01	2.66613e+02	2.27261e+01
1.07560e+02	2.66480e+02	1.83972e+01
1.50590e+02	2.64349e+02	1.61263e+01
2.10830e+02	2.61981e+02	1.56261e+01
2.95160e+02	2.60229e+02	1.50285e+01
4.13220e+02	2.58064e+02	1.50100e+01
5.78510e+02	2.55938e+02	1.58638e+01
8.09910e+02	2.53609e+02	1.71929e+01
1.13388e+03	2.51014e+02	1.92750e+01
1.58743e+03	2.48205e+02	2.21739e+01
2.22240e+03	2.44903e+02	2.60648e+01
3.11136e+03	2.41048e+02	3.13960e+01
4.35591e+03	2.36055e+02	3.84090e+01
6.09827e+03	2.29493e+02	4.74070e+01
8.53758e+03	2.20337e+02	5.85384e+01
1.19526e+04	2.07234e+02	7.15298e+01
1.67337e+04	1.88801e+02	8.50734e+01
2.34271e+04	1.64087e+02	9.67811e+01
3.27980e+04	1.34024e+02	1.03063e+02
4.59171e+04	1.02218e+02	1.01262e+02
6.42840e+04	7.35509e+01	9.15672e+01
8.99976e+04	5.13119e+01	7.71120e+01
1.25997e+05	3.61124e+01	6.18396e+01
1.76395e+05	2.64196e+01	4.82945e+01
2.46953e+05	2.03097e+01	3.74548e+01
3.00000e+05	1.62045e+01	2.92089e+01

File: Matlab/Data processing/001_50nm/1_T6.TXT
PZO (001), 28.12.22
Diameter[mm] 7.000e-02  Thickness[mm] 5.000e-05  Spacer Capacity[pF] 0.000e+00  Spacer Area[mm^2] 0.000e+00
Fixed value(s) :  Temp. [K]=1.0000e+02  AC Volt  [Vrms]=5.000e-02
 Freq. [Hz]	 Eps'	 Eps''
2.00000e+01	2.82090e+02	5.58333e+01
2.80000e+01	2.80803e+02	5.55610e+01
3.92000e+01	2.79619e+02	4.12156e+01
5.48800e+01	2.78766e+02	3.32711e+01
7.68300e+01	2.76937e+02	2.48468e+01
1.07560e+02	2.74951e+02	2.23132e+01
1.50590e+02	2.72747e+02	1.95963e+01
2.10830e+02	2.71463e+02	1.76935e+01
2.95160e+02	2.68876e+02	1.65117e+01
4.13220e+02	2.66891e+02	1.64181e+01
5.78510e+02	2.64654e+02	1.69783e+01
8.09910e+02	2.62459e+02	1.79863e+01
1.13388e+03	2.59744e+02	2.00163e+01
1.58743e+03	2.56888e+02	2.29104e+01
2.22240e+03	2.53663e+02	2.70252e+01
3.11136e+03	2.49745e+02	3.25652e+01
4.35591e+03	2.44692e+02	3.99036e+01
6.09827e+03	2.37864e+02	4.93596e+01
8.53758e+03	2.28349e+02	6.10547e+01
1.19526e+04	2.14632e+02	7.47616e+01
1.67337e+04	1.95234e+02	8.90076e+01
2.34271e+04	1.69215e+02	1.01214e+02
3.27980e+04	1.37632e+02	1.07603e+02
4.59171e+04	1.04384e+02	1.05369e+02
6.42840e+04	7.45806e+01	9.48859e+01
8.99976e+04	5.17612e+01	7.96424e+01
1.25997e+05	3.61880e+01	6.36471e+01
1.76395e+05	2.63353e+01	4.95302e+01
2.46953e+05	2.01889e+01	3.82725e+01
3.00000e+05	1.61025e+01	2.97343e+01

File: Matlab/Data processing/001_50nm/1_T7.TXT
PZO (001), 28.12.22
Diameter[mm] 7.000e-02  Thickness[mm] 5.000e-05  Spacer Capacity[pF] 0.000e+00  Spacer Area[mm^2] 0.000e+00
Fixed value(s) :  Temp. [K]=1.1000e+02  AC Volt  [Vrms]=5.000e-02
 Freq. [Hz]	 Eps'	 Eps''
2.00000e+01	2.90829e+02	7.57180e+01
2.80000e+01	2.89529e+02	7.51649e+01
3.92000e+01	2.89687e+02	5.46704e+01
5.48800e+01	2.88848e+02	4.33965e+01
7.68300e+01	2.85076e+02	3.34029e+01
1.07560e+02	2.85213e+02	2.77805e+01
1.50590e+02	2.82672e+02	2.29710e+01
2.10830e+02	2.81209e+02	2.02768e+01
2.95160e+02	2.78771e+02	1.87179e+01
4.13220e+02	2.76561e+02	1.79582e+01
5.78510e+02	2.74279e+02	1.80781e+01
8.09910e+02	2.71837e+02	1.91947e+01
1.13388e+03	2.69346e+02	2.10628e+01
1.58743e+03	2.66508e+02	2.39951e+01
2.22240e+03	2.63138e+02	2.82173e+01
3.11136e+03	2.59056e+02	3.39703e+01
4.35591e+03	2.53996e+02	4.15540e+01
6.09827e+03	2.47042e+02	5.15500e+01
8.53758e+03	2.37037e+02	6.39597e+01
1.19526e+04	2.22644e+02	7.83815e+01
1.67337e+04	2.02222e+02	9.33792e+01
2.34271e+04	1.74746e+02	1.06093e+02
3.27980e+04	1.41226e+02	1.12151e+02
4.59171e+04	1.06527e+02	1.09469e+02
6.42840e+04	7.56750e+01	9.82239e+01
8.99976e+04	5.21990e+01	8.21915e+01
1.25997e+05	3.62677e+01	6.54549e+01
1.76395e+05	2.62841e+01	5.07743e+01
2.46953e+05	2.00804e+01	3.90924e+01
3.00000e+05	1.60114e+01	3.02645e+01

File: Matlab/Data processing/001_50nm/1_T8.TXT
PZO (001), 28.12.22
Diameter[mm] 7.000e-02  Thickness[mm] 5.000e-05  Spacer Capacity[pF] 0.000e+00  Spacer Area[mm^2] 0.000e+00
Fixed value(s) :  Temp. [K]=1.2000e+02  AC Volt  [Vrms]=5.000e-02
 Freq. [Hz]	 Eps'	 Eps''
2.00000e+01	3.09158e+02	9.96716e+01
2.80000e+01	3.09118e+02	9.82443e+01
3.92000e+01	3.00212e+02	7.35771e+01
5.48800e+01	3.00397e+02	5.60426e+01
7.68300e+01	2.95752e+02	4.52092e+01
1.07560e+02	2.94884e+02	3.47211e+01
1.50590e+02	2.92645e+02	2.81328e+01
2.10830e+02	2.90429e+02	2.40057e+01
2.95160e+02	2.88555e+02	2.14819e+01
4.13220e+02	2.86353e+02	1.99817e+01
5.78510e+02	2.83928e+02	1.99444e+01
8.09910e+02	2.81459e+02	2.04466e+01
1.13388e+03	2.78793e+02	2.22624e+01
1.58743e+03	2.75935e+02	2.50891e+01
2.22240e+03	2.72473e+02	2.94560e+01
3.11136e+03	2.68307e+02	3.53840e+01
4.35591e+03	2.63057e+02	4.33833e+01
6.09827e+03	2.55859e+02	5.38279e+01
8.53758e+03	2.45420e+02	6.67834e+01
1.19526e+04	2.30383e+02	8.19312e+01
1.67337e+04	2.08962e+02	9.77099e+01
2.34271e+04	1.80100e+02	1.10934e+02
3.27980e+04	1.45211e+02	1.17420e+02
4.59171e+04	1.08885e+02	1.14191e+02
6.42840e+04	7.68150e+01	1.02049e+02
8.99976e+04	5.26675e+01	8.50074e+01
1.25997e+05	3.63579e+01	6.74617e+01
1.76395e+05	2.62075e+01	5.21471e+01
2.46953e+05	1.99650e+01	4.00053e+01
3.00000e+05	1.59206e+01	3.08486e+01
