Repository: AleksandrVakulenko/PZO_film_dielectric

File: Matlab/Data processing/001_50nm/1_T9.TXT
PZO (001), 28.12.22
Diameter[mm] 7.000e-02  Thickness[mm] 5.000e-05  Spacer Capacity[pF] 0.000e+00  Spacer Area[mm^2] 0.000e+00
Fixed value(s) :  Temp. [K]=1.3000e+02  AC Volt  [Vrms]=5.000e-02
 Freq. [Hz]	 Eps'	 Eps''
2.00000e+01	3.15064e+02	1.28827e+02
2.80000e+01	3.10283e+02	1.34209e+02
3.92000e+01	3.13355e+02	9.83744e+01
5.48800e+01	3.09167e+02	7.55700e+01
7.68300e+01	3.09598e+02	5.49674e+01
1.07560e+02	3.06636e+02	4.44806e+01
1.50590e+02	3.04139e+02	3.54659e+01
2.10830e+02	3.02536e+02	2.86754e+01
2.95160e+02	2.99745e+02	2.52743e+01
4.13220e+02	2.97516e+02	2.29032e+01
5.78510e+02	2.95184e+02	2.21581e+01
8.09910e+02	2.92734e+02	2.24613e+01
1.13388e+03	2.89950e+02	2.38947e+01
1.58743e+03	2.86964e+02	2.68265e+01
2.22240e+03	2.83407e+02	3.10642e+01
3.11136e+03	2.79062e+02	3.71995e+01
4.35591e+03	2.73515e+02	4.55430e+01
6.09827e+03	2.66011e+02	5.65150e+01
8.53758e+03	2.55138e+02	7.02485e+01
1.19526e+04	2.39242e+02	8.62293e+01
1.67337e+04	2.15844e+02	1.02333e+02
2.34271e+04	1.85491e+02	1.15977e+02
3.27980e+04	1.48894e+02	1.22415e+02
4.59171e+04	1.11040e+02	1.18622e+02
6.42840e+04	7.78674e+01	1.05622e+02
8.99976e+04	5.29650e+01	8.76524e+01
1.25997e+05	3.64147e+01	6.93470e+01
1.76395e+05	2.61275e+01	5.34461e+01
2.46953e+05	1.98564e+01	4.08700e+01
3.00000e+05	1.58172e+01	3.14177e+01

File: Matlab/Data processing/002_100nm/2_T1.TXT
PZO (001), 28.12.22
Diameter[mm] 7.000e-02  Thickness[mm] 1.000e-04  Spacer Capacity[pF] 0.000e+00  Spacer Area[mm^2] 0.000e+00
Fixed value(s) :  Temp. [K]=5.0000e+01  AC Volt  [Vrms]=5.000e-02
 Freq. [Hz]	 Eps'	 Eps''
2.00000e+01	1.08246e+02	5.02954e+01
2.80000e+01	2.13886e+02	1.86633e+01
3.92000e+01	1.91103e+02	1.55911e+01
5.48800e+01	1.81716e+02	1.46892e+01
7.68300e+01	1.79065e+02	8.78658e+00
1.07560e+02	1.78044e+02	1.20344e+01
1.50590e+02	1.76049e+02	1.03199e+01
2.10830e+02	1.74011e+02	1.12350e+01
2.95160e+02	1.72005e+02	9.63824e+00
4.13220e+02	1.70155e+02	8.98632e+00
5.78510e+02	1.68405e+02	8.30935e+00
8.09910e+02	1.66897e+02	8.03988e+00
1.13388e+03	1.65223e+02	7.66102e+00
1.58743e+03	1.63749e+02	7.41816e+00
2.22240e+03	1.62346e+02	7.14547e+00
3.11136e+03	1.61111e+02	7.06589e+00
4.35591e+03	1.59807e+02	7.02317e+00
6.09827e+03	1.58638e+02	7.15982e+00
8.53758e+03	1.57376e+02	7.43464e+00
1.19526e+04	1.56198e+02	8.01240e+00
1.67337e+04	1.54988e+02	8.86472e+00
2.34271e+04	1.53724e+02	1.01023e+01
3.27980e+04	1.52323e+02	1.18415e+01
4.59171e+04	1.50267e+02	1.42517e+01
6.42840e+04	1.48194e+02	1.75292e+01
8.99976e+04	1.45431e+02	2.18150e+01
1.25997e+05	1.41501e+02	2.72914e+01
1.76395e+05	1.35709e+02	3.38692e+01
2.46953e+05	1.27361e+02	4.09485e+01
3.00000e+05	1.16004e+02	4.74123e+01

File: Matlab/Data processing/002_100nm/2_T10.TXT
PZO (001), 28.12.22
Diameter[mm] 7.000e-02  Thickness[mm] 1.000e-04  Spacer Capacity[pF] 0.000e+00  Spacer Area[mm^2] 0.000e+00
Fixed value(s) :  Temp. [K]=1.4000e+02  AC Volt  [Vrms]=5.000e-02
 Freq. [Hz]	 Eps'	 Eps''
2.00000e+01	1.21946e+02	7.63779e+01
2.80000e+01	2.98531e+02	6.87120e+01
3.92000e+01	2.90561e+02	5.87943e+01
5.48800e+01	2.85302e+02	4.60674e+01
7.68300e+01	2.81400e+02	4.01460e+01
1.07560e+02	2.74131e+02	3.60970e+01
1.50590e+02	2.70299e+02	3.24399e+01
2.10830e+02	2.63776e+02	2.99288e+01
2.95160e+02	2.59574e+02	2.73212e+01
4.13220e+02	2.54048e+02	2.56454e+01
5.78510e+02	2.49848e+02	2.38839e+01
8.09910e+02	2.44998e+02	2.29794e+01
1.13388e+03	2.40497e+02	2.20476e+01
1.58743e+03	2.36329e+02	2.12576e+01
2.22240e+03	2.32147e+02	2.06834e+01
3.11136e+03	2.28176e+02	2.00660e+01
4.35591e+03	2.24364e+02	1.95957e+01
6.09827e+03	2.20562e+02	1.92977e+01
8.53758e+03	2.17081e+02	1.95606e+01
1.19526e+04	2.13527e+02	1.99834e+01
1.67337e+04	2.10132e+02	2.09028e+01
2.34271e+04	2.06715e+02	2.25273e+01
3.27980e+04	2.03156e+02	2.49912e+01
4.59171e+04	1.99233e+02	2.85753e+01
6.42840e+04	1.94680e+02	3.35565e+01
8.99976e+04	1.88816e+02	4.02197e+01
1.25997e+05	1.80782e+02	4.84384e+01
1.76395e+05	1.69553e+02	5.79252e+01
2.46953e+05	1.54172e+02	6.72367e+01
3.00000e+05	1.34601e+02	7.42800e+01

File: Matlab/Data processing/002_100nm/2_T11.TXT
PZO (001), 28.12.22
Diameter[mm] 7.000e-02  Thickness[mm] 1.000e-04  Spacer Capacity[pF] 0.000e+00  Spacer Area[mm^2] 0.000e+00
Fixed value(s) :  Temp. [K]=1.5000e+02  AC Volt  [Vrms]=5.000e-02
 Freq. [Hz]	 Eps'	 Eps''
2.80000e+01	3.25053e+02	7.67992e+01
3.92000e+01	3.12683e+02	6.55042e+01
5.48800e+01	3.08869e+02	5.50244e+01
7.68300e+01	3.01455e+02	4.90118e+01
1.07560e+02	2.93651e+02	4.19674e+01
1.50590e+02	2.86843e+02	3.73764e+01
2.10830e+02	2.82486e+02	3.40354e+01
2.95160e+02	2.76068e+02	3.09149e+01
4.13220e+02	2.70361e+02	2.88275e+01
5.78510e+02	2.65313e+02	2.74421e+01
8.09910e+02	2.60218e+02	2.58445e+01
1.13388e+03	2.54931e+02	2.49545e+01
1.58743e+03	2.50445e+02	2.39607e+01
2.22240e+03	2.45463e+02	2.33601e+01
3.11136e+03	2.41240e+02	2.26976e+01
4.35591e+03	2.36707e+02	2.22129e+01
6.09827e+03	2.32513e+02	2.19376e+01
8.53758e+03	2.28443e+02	2.21458e+01
1.19526e+04	2.24534e+02	2.26646e+01
1.67337e+04	2.20637e+02	2.36845e+01
2.34271e+04	2.16668e+02	2.53833e+01
3.27980e+04	2.11436e+02	2.76732e+01
4.59171e+04	2.07033e+02	3.14421e+01
6.42840e+04	2.01865e+02	3.66733e+01
8.99976e+04	1.95357e+02	4.37547e+01
1.25997e+05	1.86384e+02	5.23490e+01
1.76395e+05	1.74117e+02	6.21227e+01
2.46953e+05	1.57457e+02	7.15320e+01
3.00000e+05	1.36571e+02	7.83014e+01

File: Matlab/Data processing/002_100nm/2_T12.TXT
PZO (001), 28.12.22
Diameter[mm] 7.000e-02  Thickness[mm] 1.000e-04  Spacer Capacity[pF] 0.000e+00  Spacer Area[mm^2] 0.000e+00
Fixed value(s) :  Temp. [K]=1.6000e+02  AC Volt  [Vrms]=5.000e-02
 Freq. [Hz]	 Eps'	 Eps''
2.00000e+01	1.24629e+02	8.47802e+01
2.80000e+01	3.54082e+02	9.48398e+01
3.92000e+01	3.39489e+02	7.94585e+01
5.48800e+01	3.29087e+02	6.62498e+01
7.68300e+01	3.24906e+02	5.66282e+01
1.07560e+02	3.14709e+02	5.00689e+01
1.50590e+02	3.08006e+02	4.31035e+01
2.10830e+02	3.01690e+02	4.04132e+01
2.95160e+02	2.94902e+02	3.59951e+01
4.13220e+02	2.88848e+02	3.36159e+01
5.78510e+02	2.83022e+02	3.11248e+01
8.09910e+02	2.77288e+02	2.95828e+01
1.13388e+03	2.71768e+02	2.82995e+01
1.58743e+03	2.66388e+02	2.73745e+01
2.22240e+03	2.61023e+02	2.63012e+01
3.11136e+03	2.56043e+02	2.54192e+01
4.35591e+03	2.51027e+02	2.51790e+01
6.09827e+03	2.46248e+02	2.49092e+01
8.53758e+03	2.41618e+02	2.51563e+01
1.19526e+04	2.37050e+02	2.56386e+01
1.67337e+04	2.31004e+02	2.63477e+01
2.34271e+04	2.26543e+02	2.82320e+01
3.27980e+04	2.21909e+02	3.11055e+01
4.59171e+04	2.16860e+02	3.51834e+01
6.42840e+04	2.10974e+02	4.09338e+01
8.99976e+04	2.03581e+02	4.82731e+01
1.25997e+05	1.93463e+02	5.74669e+01
1.76395e+05	1.79733e+02	6.75942e+01
2.46953e+05	1.61430e+02	7.70455e+01
3.00000e+05	1.38846e+02	8.34084e+01

File: Matlab/Data processing/002_100nm/2_T13.TXT
PZO (001), 28.12.22
Diameter[mm] 7.000e-02  Thickness[mm] 1.000e-04  Spacer Capacity[pF] 0.000e+00  Spacer Area[mm^2] 0.000e+00
Fixed value(s) :  Temp. [K]=1.7000e+02  AC Volt  [Vrms]=5.000e-02
 Freq. [Hz]	 Eps'	 Eps''
2.80000e+01	3.74682e+02	1.18794e+02
3.92000e+01	3.63069e+02	9.76881e+01
5.48800e+01	3.53850e+02	8.00702e+01
7.68300e+01	3.47581e+02	6.59397e+01
1.07560e+02	3.37511e+02	5.78017e+01
1.50590e+02	3.27616e+02	4.96246e+01
2.10830e+02	3.20563e+02	4.35931e+01
2.95160e+02	3.13047e+02	4.02187e+01
4.13220e+02	3.06828e+02	3.68510e+01
5.78510e+02	2.99705e+02	3.49384e+01
8.09910e+02	2.93591e+02	3.26520e+01
1.13388e+03	2.87334e+02	3.12875e+01
1.58743e+03	2.81506e+02	3.02599e+01
2.22240e+03	2.75665e+02	2.92351e+01
3.11136e+03	2.70057e+02	2.84083e+01
4.35591e+03	2.64690e+02	2.79989e+01
6.09827e+03	2.59147e+02	2.75048e+01
8.53758e+03	2.54035e+02	2.79487e+01
1.19526e+04	2.48883e+02	2.85516e+01
1.67337e+04	2.43795e+02	2.98364e+01
2.34271e+04	2.38762e+02	3.18861e+01
3.27980e+04	2.33404e+02	3.49525e+01
4.59171e+04	2.27576e+02	3.94334e+01
6.42840e+04	2.20722e+02	4.55089e+01
8.99976e+04	2.12154e+02	5.35137e+01
1.25997e+05	2.00886e+02	6.31319e+01
1.76395e+05	1.85562e+02	7.36208e+01
2.46953e+05	1.65458e+02	8.31010e+01
3.00000e+05	1.41053e+02	8.89201e+01

File: Matlab/Data processing/002_100nm/2_T14.TXT
PZO (001), 28.12.22
Diameter[mm] 7.000e-02  Thickness[mm] 1.000e-04  Spacer Capacity[pF] 0.000e+00  Spacer Area[mm^2] 0.000e+00
Fixed value(s) :  Temp. [K]=1.8000e+02  AC Volt  [Vrms]=5.000e-02
 Freq. [Hz]	 Eps'	 Eps''
2.80000e+01	4.06162e+02	1.40272e+02
3.92000e+01	3.93126e+02	1.17922e+02
5.48800e+01	3.76760e+02	9.08147e+01
7.68300e+01	3.70803e+02	7.95487e+01
1.07560e+02	3.58968e+02	6.75412e+01
1.50590e+02	3.51116e+02	5.76235e+01
2.10830e+02	3.44287e+02	5.17219e+01
2.95160e+02	3.36004e+02	4.61213e+01
4.13220e+02	3.28303e+02	4.22877e+01
5.78510e+02	3.21124e+02	3.96489e+01
8.09910e+02	3.13981e+02	3.69474e+01
1.13388e+03	3.07095e+02	3.52195e+01
1.58743e+03	3.00339e+02	3.39789e+01
2.22240e+03	2.93651e+02	3.28132e+01
3.11136e+03	2.87519e+02	3.19503e+01
4.35591e+03	2.81504e+02	3.14797e+01
6.09827e+03	2.75418e+02	3.12569e+01
8.53758e+03	2.69715e+02	3.14803e+01
1.19526e+04	2.63801e+02	3.22223e+01
1.67337e+04	2.58127e+02	3.36946e+01
2.34271e+04	2.52303e+02	3.59669e+01
3.27980e+04	2.46242e+02	3.93906e+01
4.59171e+04	2.39515e+02	4.42854e+01
6.42840e+04	2.31724e+02	5.09272e+01
8.99976e+04	2.21909e+02	5.94566e+01
1.25997e+05	2.08966e+02	6.96317e+01
1.76395e+05	1.91771e+02	8.04127e+01
2.46953e+05	1.69554e+02	8.97167e+01
3.00000e+05	1.43176e+02	9.48381e+01

File: Matlab/Data processing/002_100nm/2_T15.TXT
PZO (001), 28.12.22
Diameter[mm] 7.000e-02  Thickness[mm] 1.000e-04  Spacer Capacity[pF] 0.000e+00  Spacer Area[mm^2] 0.000e+00
Fixed value(s) :  Temp. [K]=1.9000e+02  AC Volt  [Vrms]=5.000e-02
 Freq. [Hz]	 Eps'	 Eps''
2.80000e+01	4.41721e+02	1.85842e+02
3.92000e+01	4.18890e+02	1.39042e+02
5.48800e+01	4.09248e+02	1.13715e+02
7.68300e+01	4.00138e+02	9.53692e+01
1.07560e+02	3.88508e+02	8.09809e+01
1.50590e+02	3.77985e+02	6.82175e+01
2.10830e+02	3.69725e+02	6.12709e+01
2.95160e+02	3.61026e+02	5.34596e+01
4.13220e+02	3.52455e+02	4.85546e+01
5.78510e+02	3.44460e+02	4.44591e+01
8.09910e+02	3.36685e+02	4.19237e+01
1.13388e+03	3.28723e+02	4.00266e+01
1.58743e+03	3.21021e+02	3.82879e+01
2.22240e+03	3.13934e+02	3.67296e+01
3.11136e+03	3.07181e+02	3.59629e+01
4.35591e+03	2.99946e+02	3.54158e+01
6.09827e+03	2.93097e+02	3.53545e+01
8.53758e+03	2.86662e+02	3.54629e+01
1.19526e+04	2.80075e+02	3.63867e+01
1.67337e+04	2.73586e+02	3.79540e+01
2.34271e+04	2.67011e+02	4.05425e+01
3.27980e+04	2.60009e+02	4.43520e+01
4.59171e+04	2.52333e+02	4.97400e+01
6.42840e+04	2.43295e+02	5.69578e+01
8.99976e+04	2.32039e+02	6.61737e+01
1.25997e+05	2.17455e+02	7.69210e+01
1.76395e+05	1.98114e+02	8.79715e+01
2.46953e+05	1.73593e+02	9.69828e+01
3.00000e+05	1.44833e+02	1.00303e+02

File: Matlab/Data processing/002_100nm/2_T16.TXT
PZO (001), 28.12.22
Diameter[mm] 7.000e-02  Thickness[mm] 1.000e-04  Spacer Capacity[pF] 0.000e+00  Spacer Area[mm^2] 0.000e+00
Fixed value(s) :  Temp. [K]=2.0000e+02  AC Volt  [Vrms]=5.000e-02
 Freq. [Hz]	 Eps'	 Eps''
2.80000e+01	4.75032e+02	2.27015e+02
3.92000e+01	4.59899e+02	1.73856e+02
5.48800e+01	4.44981e+02	1.40070e+02
7.68300e+01	4.34557e+02	1.15999e+02
1.07560e+02	4.19592e+02	9.65377e+01
1.50590e+02	4.09530e+02	8.08973e+01
2.10830e+02	3.99885e+02	7.10152e+01
2.95160e+02	3.88637e+02	6.24582e+01
4.13220e+02	3.79696e+02	5.60641e+01
5.78510e+02	3.70700e+02	5.17998e+01
8.09910e+02	3.61839e+02	4.85541e+01
1.13388e+03	3.53051e+02	4.55083e+01
1.58743e+03	3.45133e+02	4.36148e+01
2.22240e+03	3.36782e+02	4.20089e+01
3.11136e+03	3.28837e+02	4.06081e+01
4.35591e+03	3.17877e+02	3.93967e+01
6.09827e+03	3.10501e+02	3.89751e+01
8.53758e+03	3.03179e+02	3.95630e+01
1.19526e+04	2.95944e+02	4.04514e+01
1.67337e+04	2.88640e+02	4.22797e+01
2.34271e+04	2.81198e+02	4.51537e+01
3.27980e+04	2.73333e+02	4.93264e+01
4.59171e+04	2.64631e+02	5.52301e+01
6.42840e+04	2.54416e+02	6.29702e+01
8.99976e+04	2.41691e+02	7.27896e+01
1.25997e+05	2.25140e+02	8.39909e+01
1.76395e+05	2.03733e+02	9.52224e+01
2.46953e+05	1.77010e+02	1.03899e+02
3.00000e+05	1.46544e+02	1.07148e+02

File: Matlab/Data processing/002_100nm/2_T17.TXT
PZO (001), 28.12.22
Diameter[mm] 7.000e-02  Thickness[mm] 1.000e-04  Spacer Capacity[pF] 0.000e+00  Spacer Area[mm^2] 0.000e+00
Fixed value(s) :  Temp. [K]=2.1000e+02  AC Volt  [Vrms]=5.000e-02
 Freq. [Hz]	 Eps'	 Eps''
2.80000e+01	5.38809e+02	2.74095e+02
3.92000e+01	5.02085e+02	2.11902e+02
5.48800e+01	4.83394e+02	1.72055e+02
7.68300e+01	4.67195e+02	1.34935e+02
1.07560e+02	4.55427e+02	1.14455e+02
1.50590e+02	4.42036e+02	9.65538e+01
2.10830e+02	4.29657e+02	8.42149e+01
2.95160e+02	4.18667e+02	7.24345e+01
4.13220e+02	4.08106e+02	6.50293e+01
5.78510e+02	3.97651e+02	5.95013e+01
8.09910e+02	3.87885e+02	5.46887e+01
1.13388e+03	3.78052e+02	5.18204e+01
1.58743e+03	3.68927e+02	4.90492e+01
2.22240e+03	3.59522e+02	4.73078e+01
3.11136e+03	3.50802e+02	4.58127e+01
4.35591e+03	3.41938e+02	4.51741e+01
6.09827e+03	3.33685e+02	4.46620e+01
8.53758e+03	3.25161e+02	4.51347e+01
1.19526e+04	3.16752e+02	4.62582e+01
1.67337e+04	3.08437e+02	4.83087e+01
2.34271e+04	2.99820e+02	5.15192e+01
3.27980e+04	2.90739e+02	5.62236e+01
4.59171e+04	2.80567e+02	6.27392e+01
6.42840e+04	2.68719e+02	7.12484e+01
8.99976e+04	2.53909e+02	8.18800e+01
1.25997e+05	2.34950e+02	9.36454e+01
1.76395e+05	2.10652e+02	1.04930e+02
2.46953e+05	1.81015e+02	1.12940e+02
3.00000e+05	1.48032e+02	1.14711e+02

File: Matlab/Data processing/002_100nm/2_T18.TXT
PZO (001), 28.12.22
Diameter[mm] 7.000e-02  Thickness[mm] 1.000e-04  Spacer Capacity[pF] 0.000e+00  Spacer Area[mm^2] 0.000e+00
Fixed value(s) :  Temp. [K]=2.2000e+02  AC Volt  [Vrms]=5.000e-02
 Freq. [Hz]	 Eps'	 Eps''
2.00000e+01	1.29196e+02	1.18110e+02
2.80000e+01	5.87132e+02	3.36355e+02
3.92000e+01	5.62513e+02	2.65489e+02
5.48800e+01	5.35415e+02	2.14675e+02
7.68300e+01	5.17605e+02	1.69216e+02
1.07560e+02	5.00637e+02	1.41829e+02
1.50590e+02	4.85199e+02	1.18680e+02
2.10830e+02	4.72257e+02	1.02031e+02
2.95160e+02	4.57371e+02	8.78815e+01
4.13220e+02	4.44766e+02	7.77496e+01
5.78510e+02	4.32907e+02	7.05700e+01
8.09910e+02	4.21477e+02	6.52632e+01
1.13388e+03	4.10437e+02	6.05145e+01
1.58743e+03	3.99694e+02	5.72986e+01
2.22240e+03	3.89479e+02	5.49022e+01
3.11136e+03	3.79139e+02	5.31075e+01
4.35591e+03	3.69288e+02	5.19547e+01
6.09827e+03	3.59681e+02	5.17437e+01
8.53758e+03	3.49960e+02	5.20582e+01
1.19526e+04	3.40452e+02	5.32008e+01
1.67337e+04	3.30784e+02	5.55224e+01
2.34271e+04	3.20816e+02	5.90657e+01
3.27980e+04	3.10217e+02	6.43547e+01
4.59171e+04	2.98384e+02	7.15874e+01
6.42840e+04	2.82147e+02	7.95084e+01
8.99976e+04	2.65246e+02	9.06459e+01
1.25997e+05	2.43790e+02	1.02816e+02
1.76395e+05	2.16777e+02	1.14012e+02
2.46953e+05	1.84404e+02	1.21224e+02
3.00000e+05	1.49190e+02	1.21558e+02

File: Matlab/Data processing/002_100nm/2_T19.TXT
PZO (001), 28.12.22
Diameter[mm] 7.000e-02  Thickness[mm] 1.000e-04  Spacer Capacity[pF] 0.000e+00  Spacer Area[mm^2] 0.000e+00
Fixed value(s) :  Temp. [K]=2.3000e+02  AC Volt  [Vrms]=5.000e-02
 Freq. [Hz]	 Eps'	 Eps''
2.00000e+01	1.29117e+02	1.25248e+02
2.80000e+01	6.75732e+02	4.25789e+02
3.92000e+01	6.25659e+02	3.27802e+02
5.48800e+01	5.93271e+02	2.64147e+02
7.68300e+01	5.66588e+02	2.09285e+02
1.07560e+02	5.51015e+02	1.73414e+02
1.50590e+02	5.31469e+02	1.44081e+02
2.10830e+02	5.12843e+02	1.22121e+02
2.95160e+02	4.97913e+02	1.05234e+02
4.13220e+02	4.83235e+02	9.25153e+01
5.78510e+02	4.68757e+02	8.31078e+01
8.09910e+02	4.55868e+02	7.63829e+01
1.13388e+03	4.43436e+02	7.05485e+01
1.58743e+03	4.30790e+02	6.65334e+01
2.22240e+03	4.18926e+02	6.29038e+01
3.11136e+03	4.07416e+02	6.06854e+01
4.35591e+03	3.95918e+02	5.93545e+01
6.09827e+03	3.84993e+02	5.85936e+01
8.53758e+03	3.73804e+02	5.89309e+01
1.19526e+04	3.62855e+02	6.03279e+01
1.67337e+04	3.51880e+02	6.27680e+01
2.34271e+04	3.40555e+02	6.67049e+01
3.27980e+04	3.28488e+02	7.24786e+01
4.59171e+04	3.14999e+02	8.03819e+01
6.42840e+04	2.99048e+02	9.05002e+01
8.99976e+04	2.79504e+02	1.02423e+02
1.25997e+05	2.54712e+02	1.15112e+02
1.76395e+05	2.24052e+02	1.26024e+02
2.46953e+05	1.88172e+02	1.31938e+02
3.00000e+05	1.50202e+02	1.30099e+02

File: Matlab/Data processing/002_100nm/2_T2.TXT
PZO (001), 28.12.22
Diameter[mm] 7.000e-02  Thickness[mm] 1.000e-04  Spacer Capacity[pF] 0.000e+00  Spacer Area[mm^2] 0.000e+00
Fixed value(s) :  Temp. [K]=6.0000e+01  AC Volt  [Vrms]=5.000e-02
 Freq. [Hz]	 Eps'	 Eps''
2.80000e+01	1.95430e+02	1.28656e+01
3.92000e+01	1.94335e+02	1.80885e+01
5.48800e+01	1.90773e+02	1.35148e+01
7.68300e+01	1.87762e+02	1.04445e+01
1.07560e+02	1.83899e+02	1.32648e+01
1.50590e+02	1.81172e+02	1.17827e+01
2.10830e+02	1.78417e+02	1.16041e+01
2.95160e+02	1.77326e+02	1.04210e+01
4.13220e+02	1.75250e+02	9.90542e+00
5.78510e+02	1.72967e+02	9.31895e+00
8.09910e+02	1.71341e+02	8.92079e+00
1.13388e+03	1.69574e+02	8.36524e+00
1.58743e+03	1.68031e+02	7.87956e+00
2.22240e+03	1.66581e+02	7.75640e+00
3.11136e+03	1.65178e+02	7.59319e+00
4.35591e+03	1.63810e+02	7.48882e+00
6.09827e+03	1.62526e+02	7.61320e+00
8.53758e+03	1.61225e+02	7.88955e+00
1.19526e+04	1.59983e+02	8.44261e+00
1.67337e+04	1.58697e+02	9.30657e+00
2.34271e+04	1.57400e+02	1.05772e+01
3.27980e+04	1.55928e+02	1.24118e+01
4.59171e+04	1.54197e+02	1.49289e+01
6.42840e+04	1.52053e+02	1.83447e+01
8.99976e+04	1.49126e+02	2.28243e+01
1.25997e+05	1.44993e+02	2.86259e+01
1.76395e+05	1.38881e+02	3.55423e+01
2.46953e+05	1.30060e+02	4.29371e+01
3.00000e+05	1.18069e+02	4.96536e+01

File: Matlab/Data processing/002_100nm/2_T20.TXT
PZO (001), 28.12.22
Diameter[mm] 7.000e-02  Thickness[mm] 1.000e-04  Spacer Capacity[pF] 0.000e+00  Spacer Area[mm^2] 0.000e+00
Fixed value(s) :  Temp. [K]=2.4000e+02  AC Volt  [Vrms]=5.000e-02
 Freq. [Hz]	 Eps'	 Eps''
2.00000e+01	1.28671e+02	1.31493e+02
2.80000e+01	7.67620e+02	5.41566e+02
3.92000e+01	7.16855e+02	4.21189e+02
5.48800e+01	6.78092e+02	3.38592e+02
7.68300e+01	6.46632e+02	2.69234e+02
1.07560e+02	6.17259e+02	2.20387e+02
1.50590e+02	5.94096e+02	1.84230e+02
2.10830e+02	5.70311e+02	1.54073e+02
2.95160e+02	5.51637e+02	1.32519e+02
4.13220e+02	5.33774e+02	1.15138e+02
5.78510e+02	5.17097e+02	1.02436e+02
8.09910e+02	4.95417e+02	9.02238e+01
1.13388e+03	4.80208e+02	8.32921e+01
1.58743e+03	4.65607e+02	7.74439e+01
2.22240e+03	4.51966e+02	7.33802e+01
3.11136e+03	4.38733e+02	7.04885e+01
4.35591e+03	4.25752e+02	6.83643e+01
6.09827e+03	4.12898e+02	6.72107e+01
8.53758e+03	4.00443e+02	6.75811e+01
1.19526e+04	3.88126e+02	6.88881e+01
1.67337e+04	3.75730e+02	7.16002e+01
2.34271e+04	3.62793e+02	7.59112e+01
3.27980e+04	3.48870e+02	8.22371e+01
4.59171e+04	3.33338e+02	9.08260e+01
6.42840e+04	3.14979e+02	1.01722e+02
8.99976e+04	2.92476e+02	1.14287e+02
1.25997e+05	2.64373e+02	1.27069e+02
1.76395e+05	2.30144e+02	1.37346e+02
2.46953e+05	1.91019e+02	1.41756e+02
3.00000e+05	1.50651e+02	1.37698e+02

File: Matlab/Data processing/002_100nm/2_T21.TXT
PZO (001), 28.12.22
Diameter[mm] 7.000e-02  Thickness[mm] 1.000e-04  Spacer Capacity[pF] 0.000e+00  Spacer Area[mm^2] 0.000e+00
Fixed value(s) :  Temp. [K]=2.5000e+02  AC Volt  [Vrms]=5.000e-02
 Freq. [Hz]	 Eps'	 Eps''
2.80000e+01	8.62811e+02	6.57958e+02
3.92000e+01	8.13129e+02	5.26713e+02
5.48800e+01	7.65412e+02	4.20873e+02
7.68300e+01	7.23933e+02	3.41874e+02
1.07560e+02	6.84731e+02	2.77027e+02
1.50590e+02	6.52707e+02	2.27231e+02
2.10830e+02	6.26502e+02	1.90843e+02
2.95160e+02	6.01416e+02	1.61843e+02
4.13220e+02	5.79912e+02	1.40056e+02
5.78510e+02	5.59996e+02	1.23327e+02
8.09910e+02	5.40968e+02	1.10420e+02
1.13388e+03	5.23744e+02	1.00673e+02
1.58743e+03	5.07023e+02	9.26281e+01
2.22240e+03	4.90619e+02	8.70045e+01
3.11136e+03	4.75211e+02	8.28397e+01
4.35591e+03	4.60192e+02	8.02355e+01
6.09827e+03	4.45512e+02	7.83999e+01
8.53758e+03	4.31125e+02	7.83445e+01
1.19526e+04	4.16765e+02	7.94458e+01
1.67337e+04	4.02278e+02	8.21890e+01
2.34271e+04	3.84949e+02	8.57590e+01
3.27980e+04	3.69065e+02	9.25493e+01
4.59171e+04	3.51260e+02	1.01740e+02
6.42840e+04	3.30332e+02	1.13228e+02
8.99976e+04	3.04767e+02	1.26235e+02
1.25997e+05	2.73253e+02	1.39124e+02
1.76395e+05	2.35494e+02	1.48629e+02
2.46953e+05	1.93252e+02	1.51283e+02
3.00000e+05	1.50678e+02	1.44941e+02

File: Matlab/Data processing/002_100nm/2_T22.TXT
PZO (001), 28.12.22
Diameter[mm] 7.000e-02  Thickness[mm] 1.000e-04  Spacer Capacity[pF] 0.000e+00  Spacer Area[mm^2] 0.000e+00
Fixed value(s) :  Temp. [K]=2.6000e+02  AC Volt  [Vrms]=5.000e-02
 Freq. [Hz]	 Eps'	 Eps''
2.80000e+01	9.89953e+02	2.34405e+03
3.92000e+01	9.22244e+02	1.73568e+03
5.48800e+01	8.56724e+02	1.25833e+03
7.68300e+01	7.83316e+02	9.20490e+02
1.07560e+02	7.44295e+02	7.13816e+02
1.50590e+02	7.06957e+02	5.39817e+02
2.10830e+02	6.74316e+02	4.17189e+02
2.95160e+02	6.45305e+02	3.29948e+02
4.13220e+02	6.19112e+02	2.65214e+02
5.78510e+02	5.96610e+02	2.14005e+02
8.09910e+02	5.75085e+02	1.77149e+02
1.13388e+03	5.55228e+02	1.51356e+02
1.58743e+03	5.36290e+02	1.29744e+02
2.22240e+03	5.18160e+02	1.16477e+02
3.11136e+03	5.00890e+02	1.05185e+02
4.35591e+03	4.84022e+02	9.80832e+01
6.09827e+03	4.68149e+02	9.35039e+01
8.53758e+03	4.52133e+02	9.08236e+01
1.19526e+04	4.36442e+02	9.05993e+01
1.67337e+04	4.20549e+02	9.24977e+01
2.34271e+04	4.04010e+02	9.66174e+01
3.27980e+04	3.86288e+02	1.03379e+02
4.59171e+04	3.66293e+02	1.12747e+02
6.42840e+04	3.42887e+02	1.24498e+02
8.99976e+04	3.14503e+02	1.37591e+02
1.25997e+05	2.79951e+02	1.50040e+02
1.76395e+05	2.39170e+02	1.58529e+02
2.46953e+05	1.94337e+02	1.59423e+02
3.00000e+05	1.50080e+02	1.50882e+02

File: Matlab/Data processing/002_100nm/2_T23.TXT
PZO (001), 28.12.22
Diameter[mm] 7.000e-02  Thickness[mm] 1.000e-04  Spacer Capacity[pF] 0.000e+00  Spacer Area[mm^2] 0.000e+00
Fixed value(s) :  Temp. [K]=2.7000e+02  AC Volt  [Vrms]=5.000e-02
 Freq. [Hz]	 Eps'	 Eps''
2.80000e+01	1.08548e+03	1.85242e+03
3.92000e+01	1.00229e+03	1.27773e+03
5.48800e+01	9.19457e+02	1.22845e+03
7.68300e+01	8.52417e+02	9.33866e+02
1.07560e+02	7.99873e+02	7.18170e+02
1.50590e+02	7.52299e+02	5.54462e+02
2.10830e+02	7.15046e+02	4.35718e+02
2.95160e+02	6.80274e+02	3.45917e+02
4.13220e+02	6.51359e+02	2.78055e+02
5.78510e+02	6.25084e+02	2.26470e+02
8.09910e+02	6.01296e+02	1.90354e+02
1.13388e+03	5.79551e+02	1.60864e+02
1.58743e+03	5.58948e+02	1.40186e+02
2.22240e+03	5.39614e+02	1.23773e+02
3.11136e+03	5.21149e+02	1.12982e+02
4.35591e+03	5.02989e+02	1.04679e+02
6.09827e+03	4.85798e+02	9.96207e+01
8.53758e+03	4.68880e+02	9.69964e+01
1.19526e+04	4.52062e+02	9.65935e+01
1.67337e+04	4.34933e+02	9.85306e+01
2.34271e+04	4.17155e+02	1.03011e+02
3.27980e+04	3.97944e+02	1.10145e+02
4.59171e+04	3.76358e+02	1.19899e+02
6.42840e+04	3.51052e+02	1.31928e+02
8.99976e+04	3.20693e+02	1.45123e+02
1.25997e+05	2.83859e+02	1.57257e+02
1.76395e+05	2.40911e+02	1.64843e+02
2.46953e+05	1.94488e+02	1.64404e+02
3.00000e+05	1.49267e+02	1.54351e+02

File: Matlab/Data processing/002_100nm/2_T24.TXT
PZO (001), 28.12.22
Diameter[mm] 7.000e-02  Thickness[mm] 1.000e-04  Spacer Capacity[pF] 0.000e+00  Spacer Area[mm^2] 0.000e+00
Fixed value(s) :  Temp. [K]=2.8000e+02  AC Volt  [Vrms]=5.000e-02
 Freq. [Hz]	 Eps'	 Eps''
2.00000e+01	1.24654e+02	1.46416e+02
2.80000e+01	1.17359e+03	1.23470e+03
3.92000e+01	1.07890e+03	9.75131e+02
5.48800e+01	1.00088e+03	7.82399e+02
7.68300e+01	9.22238e+02	6.26610e+02
1.07560e+02	8.59470e+02	5.05177e+02
1.50590e+02	8.03029e+02	4.08010e+02
2.10830e+02	7.54137e+02	3.33122e+02
2.95160e+02	7.15695e+02	2.76563e+02
4.13220e+02	6.80931e+02	2.32348e+02
5.78510e+02	6.51937e+02	1.97916e+02
8.09910e+02	6.24837e+02	1.70660e+02
1.13388e+03	6.00500e+02	1.49133e+02
1.58743e+03	5.78124e+02	1.33281e+02
2.22240e+03	5.57659e+02	1.21202e+02
3.11136e+03	5.37785e+02	1.12456e+02
4.35591e+03	5.18656e+02	1.06048e+02
6.09827e+03	5.00552e+02	1.01888e+02
8.53758e+03	4.81297e+02	9.95987e+01
1.19526e+04	4.63469e+02	9.99680e+01
1.67337e+04	4.45359e+02	1.02479e+02
2.34271e+04	4.26621e+02	1.07466e+02
3.27980e+04	4.06362e+02	1.15030e+02
4.59171e+04	3.83593e+02	1.25229e+02
6.42840e+04	3.56901e+02	1.37626e+02
8.99976e+04	3.24844e+02	1.51013e+02
1.25997e+05	2.86269e+02	1.62770e+02
1.76395e+05	2.41760e+02	1.69589e+02
2.46953e+05	1.94101e+02	1.68035e+02
3.00000e+05	1.48275e+02	1.56717e+02

File: Matlab/Data processing/002_100nm/2_T25.TXT
PZO (001), 28.12.22
Diameter[mm] 7.000e-02  Thickness[mm] 1.000e-04  Spacer Capacity[pF] 0.000e+00  Spacer Area[mm^2] 0.000e+00
Fixed value(s) :  Temp. [K]=2.9000e+02  AC Volt  [Vrms]=5.000e-02
 Freq. [Hz]	 Eps'	 Eps''
2.00000e+01	1.23447e+02	1.48008e+02
2.80000e+01	1.25466e+03	1.53485e+03
3.92000e+01	1.16024e+03	1.20257e+03
5.48800e+01	1.07236e+03	9.51999e+02
7.68300e+01	9.92111e+02	7.59084e+02
1.07560e+02	9.22217e+02	6.11732e+02
1.50590e+02	8.57676e+02	4.95795e+02
2.10830e+02	8.01220e+02	4.05372e+02
2.95160e+02	7.52261e+02	3.33765e+02
4.13220e+02	7.12136e+02	2.76093e+02
5.78510e+02	6.77772e+02	2.31997e+02
8.09910e+02	6.47360e+02	1.97324e+02
1.13388e+03	6.19996e+02	1.70121e+02
1.58743e+03	5.95691e+02	1.49377e+02
2.22240e+03	5.73350e+02	1.34406e+02
3.11136e+03	5.51998e+02	1.22766e+02
4.35591e+03	5.32074e+02	1.14703e+02
6.09827e+03	5.12984e+02	1.09578e+02
8.53758e+03	4.94175e+02	1.06817e+02
1.19526e+04	4.75537e+02	1.06622e+02
1.67337e+04	4.56546e+02	1.08875e+02
2.34271e+04	4.36701e+02	1.13736e+02
3.27980e+04	4.15159e+02	1.21367e+02
4.59171e+04	3.91018e+02	1.31729e+02
6.42840e+04	3.62638e+02	1.44267e+02
8.99976e+04	3.28837e+02	1.57386e+02
1.25997e+05	2.88437e+02	1.68808e+02
1.76395e+05	2.42254e+02	1.74733e+02
2.46953e+05	1.93398e+02	1.71865e+02
3.00000e+05	1.47156e+02	1.58880e+02

File: Matlab/Data processing/002_100nm/2_T26.TXT
PZO (001), 28.12.22
Diameter[mm] 7.000e-02  Thickness[mm] 1.000e-04  Spacer Capacity[pF] 0.000e+00  Spacer Area[mm^2] 0.000e+00
Fixed value(s) :  Temp. [K]=3.0000e+02  AC Volt  [Vrms]=5.000e-02
 Freq. [Hz]	 Eps'	 Eps''
2.80000e+01	1.33502e+03	2.03504e+03
3.92000e+01	1.23689e+03	1.50892e+03
5.48800e+01	1.14994e+03	1.17319e+03
7.68300e+01	1.06289e+03	9.22632e+02
1.07560e+02	9.87554e+02	7.41357e+02
1.50590e+02	9.16474e+02	5.97157e+02
2.10830e+02	8.51977e+02	4.86302e+02
2.95160e+02	7.95196e+02	3.98505e+02
4.13220e+02	7.47581e+02	3.28692e+02
5.78510e+02	7.06076e+02	2.72704e+02
8.09910e+02	6.71066e+02	2.28837e+02
1.13388e+03	6.40601e+02	1.95209e+02
1.58743e+03	6.13736e+02	1.69646e+02
2.22240e+03	5.89434e+02	1.49924e+02
3.11136e+03	5.66802e+02	1.35511e+02
4.35591e+03	5.45542e+02	1.24653e+02
6.09827e+03	5.25160e+02	1.18018e+02
8.53758e+03	5.05403e+02	1.13957e+02
1.19526e+04	4.85895e+02	1.12974e+02
1.67337e+04	4.66071e+02	1.14805e+02
2.34271e+04	4.45342e+02	1.19502e+02
3.27980e+04	4.22881e+02	1.27186e+02
4.59171e+04	3.97486e+02	1.37577e+02
6.42840e+04	3.67782e+02	1.50165e+02
8.99976e+04	3.32267e+02	1.63358e+02
1.25997e+05	2.90260e+02	1.74179e+02
1.76395e+05	2.42567e+02	1.79207e+02
2.46953e+05	1.92694e+02	1.75198e+02
3.00000e+05	1.45779e+02	1.61355e+02

File: Matlab/Data processing/002_100nm/2_T27.TXT
PZO (001), 28.12.22
Diameter[mm] 7.000e-02  Thickness[mm] 1.000e-04  Spacer Capacity[pF] 0.000e+00  Spacer Area[mm^2] 0.000e+00
Fixed value(s) :  Temp. [K]=3.1000e+02  AC Volt  [Vrms]=5.000e-02
 Freq. [Hz]	 Eps'	 Eps''
2.00000e+01	1.20968e+02	1.50825e+02
2.80000e+01	1.38850e+03	2.53752e+03
3.92000e+01	1.29284e+03	1.91784e+03
5.48800e+01	1.20893e+03	1.47425e+03
7.68300e+01	1.12225e+03	1.14684e+03
1.07560e+02	1.03582e+03	8.77786e+02
1.50590e+02	9.63833e+02	7.03613e+02
2.10830e+02	8.94715e+02	5.71389e+02
2.95160e+02	8.32003e+02	4.65700e+02
4.13220e+02	7.77811e+02	3.82530e+02
5.78510e+02	7.30910e+02	3.16095e+02
8.09910e+02	6.91222e+02	2.63412e+02
1.13388e+03	6.57158e+02	2.22106e+02
1.58743e+03	6.27380e+02	1.90456e+02
2.22240e+03	6.01099e+02	1.65877e+02
3.11136e+03	5.77029e+02	1.47437e+02
4.35591e+03	5.55078e+02	1.34567e+02
6.09827e+03	5.33671e+02	1.25453e+02
8.53758e+03	5.13450e+02	1.20310e+02
1.19526e+04	4.93265e+02	1.18354e+02
1.67337e+04	4.72882e+02	1.19578e+02
2.34271e+04	4.51540e+02	1.23952e+02
3.27980e+04	4.28286e+02	1.31511e+02
4.59171e+04	4.02061e+02	1.41929e+02
6.42840e+04	3.71226e+02	1.54545e+02
8.99976e+04	3.34692e+02	1.67545e+02
1.25997e+05	2.91433e+02	1.78114e+02
1.76395e+05	2.42689e+02	1.82495e+02
2.46953e+05	1.92041e+02	1.77587e+02
3.00000e+05	1.44780e+02	1.62828e+02

File: Matlab/Data processing/002_100nm/2_T28.TXT
PZO (001), 28.12.22
Diameter[mm] 7.000e-02  Thickness[mm] 1.000e-04  Spacer Capacity[pF] 0.000e+00  Spacer Area[mm^2] 0.000e+00
Fixed value(s) :  Temp. [K]=3.2000e+02  AC Volt  [Vrms]=5.000e-02
 Freq. [Hz]	 Eps'	 Eps''
2.00000e+01	1.19872e+02	1.52080e+02
2.80000e+01	1.43465e+03	3.30302e+03
3.92000e+01	1.34169e+03	2.46360e+03
5.48800e+01	1.25615e+03	1.85663e+03
7.68300e+01	1.17085e+03	1.41858e+03
1.07560e+02	1.09214e+03	1.09719e+03
1.50590e+02	1.01687e+03	8.66381e+02
2.10830e+02	9.47694e+02	6.94816e+02
2.95160e+02	8.79808e+02	5.61638e+02
4.13220e+02	8.18890e+02	4.59164e+02
5.78510e+02	7.66037e+02	3.77643e+02
8.09910e+02	7.20187e+02	3.13569e+02
1.13388e+03	6.80623e+02	2.62105e+02
1.58743e+03	6.46491e+02	2.21110e+02
2.22240e+03	6.17145e+02	1.89890e+02
3.11136e+03	5.91131e+02	1.66452e+02
4.35591e+03	5.67028e+02	1.49172e+02
6.09827e+03	5.45055e+02	1.37176e+02
8.53758e+03	5.23683e+02	1.29617e+02
1.19526e+04	5.02678e+02	1.26168e+02
1.67337e+04	4.81544e+02	1.26407e+02
2.34271e+04	4.58510e+02	1.29527e+02
3.27980e+04	4.34575e+02	1.36852e+02
4.59171e+04	4.07396e+02	1.47258e+02
6.42840e+04	3.75501e+02	1.59817e+02
8.99976e+04	3.37543e+02	1.72733e+02
1.25997e+05	2.92884e+02	1.82802e+02
1.76395e+05	2.42882e+02	1.86393e+02
2.46953e+05	1.91375e+02	1.80463e+02
3.00000e+05	1.43704e+02	1.64649e+02

File: Matlab/Data processing/002_100nm/2_T29.TXT
PZO (001), 28.12.22
Diameter[mm] 7.000e-02  Thickness[mm] 1.000e-04  Spacer Capacity[pF] 0.000e+00  Spacer Area[mm^2] 0.000e+00
Fixed value(s) :  Temp. [K]=3.3000e+02  AC Volt  [Vrms]=5.000e-02
 Freq. [Hz]	 Eps'	 Eps''
2.80000e+01	1.48011e+03	4.28374e+03
3.92000e+01	1.38244e+03	3.16511e+03
5.48800e+01	1.29097e+03	2.35225e+03
7.68300e+01	1.20424e+03	1.76834e+03
1.07560e+02	1.13321e+03	1.35167e+03
1.50590e+02	1.05872e+03	1.04912e+03
2.10830e+02	9.88150e+02	8.27892e+02
2.95160e+02	9.21689e+02	6.64318e+02
4.13220e+02	8.57183e+02	5.39834e+02
5.78510e+02	7.99374e+02	4.41580e+02
8.09910e+02	7.47017e+02	3.64943e+02
1.13388e+03	7.02330e+02	3.01877e+02
1.58743e+03	6.64334e+02	2.53198e+02
2.22240e+03	6.31990e+02	2.14318e+02
3.11136e+03	6.02978e+02	1.84915e+02
4.35591e+03	5.77666e+02	1.63442e+02
6.09827e+03	5.54365e+02	1.48223e+02
8.53758e+03	5.32056e+02	1.38438e+02
1.19526e+04	5.10315e+02	1.33272e+02
1.67337e+04	4.88491e+02	1.32375e+02
2.34271e+04	4.65677e+02	1.35413e+02
3.27980e+04	4.40920e+02	1.42358e+02
4.59171e+04	4.12842e+02	1.52589e+02
6.42840e+04	3.79852e+02	1.65132e+02
8.99976e+04	3.40541e+02	1.77858e+02
1.25997e+05	2.94500e+02	1.87578e+02
1.76395e+05	2.43202e+02	1.90437e+02
2.46953e+05	1.90762e+02	1.83443e+02
3.00000e+05	1.42672e+02	1.66547e+02

File: Matlab/Data processing/002_100nm/2_T3.TXT
PZO (001), 28.12.22
Diameter[mm] 7.000e-02  Thickness[mm] 1.000e-04  Spacer Capacity[pF] 0.000e+00  Spacer Area[mm^2] 0.000e+00
Fixed value(s) :  Temp. [K]=7.0000e+01  AC Volt  [Vrms]=5.000e-02
 Freq. [Hz]	 Eps'	 Eps''
2.00000e+01	1.11411e+02	5.48181e+01
2.80000e+01	1.95985e+02	2.43966e+01
3.92000e+01	2.03412e+02	1.67119e+01
5.48800e+01	2.00782e+02	1.63182e+01
7.68300e+01	1.90701e+02	1.24174e+01
1.07560e+02	1.91310e+02	1.43752e+01
1.50590e+02	1.88987e+02	1.24807e+01
2.10830e+02	1.86670e+02	1.13489e+01
2.95160e+02	1.83498e+02	1.17349e+01
4.13220e+02	1.81328e+02	1.05760e+01
5.78510e+02	1.79106e+02	1.04652e+01
8.09910e+02	1.76938e+02	9.94906e+00
1.13388e+03	1.75239e+02	9.35683e+00
1.58743e+03	1.73348e+02	9.00258e+00
2.22240e+03	1.71617e+02	8.51550e+00
3.11136e+03	1.70044e+02	8.38997e+00
4.35591e+03	1.68487e+02	8.26444e+00
6.09827e+03	1.67090e+02	8.40093e+00
8.53758e+03	1.65735e+02	8.58642e+00
1.19526e+04	1.64349e+02	9.09785e+00
1.67337e+04	1.62964e+02	9.95443e+00
2.34271e+04	1.61542e+02	1.12708e+01
3.27980e+04	1.59957e+02	1.31394e+01
4.59171e+04	1.58152e+02	1.57854e+01
6.42840e+04	1.55858e+02	1.93487e+01
8.99976e+04	1.52729e+02	2.40859e+01
1.25997e+05	1.48430e+02	3.00904e+01
1.76395e+05	1.41977e+02	3.72980e+01
2.46953e+05	1.32650e+02	4.49796e+01
3.00000e+05	1.20025e+02	5.18660e+01

File: Matlab/Data processing/002_100nm/2_T30.TXT
PZO (001), 28.12.22
Diameter[mm] 7.000e-02  Thickness[mm] 1.000e-04  Spacer Capacity[pF] 0.000e+00  Spacer Area[mm^2] 0.000e+00
Fixed value(s) :  Temp. [K]=3.4000e+02  AC Volt  [Vrms]=5.000e-02
 Freq. [Hz]	 Eps'	 Eps''
2.80000e+01	1.51577e+03	5.71855e+03
3.92000e+01	1.40787e+03	4.04590e+03
5.48800e+01	1.31932e+03	2.99562e+03
7.68300e+01	1.23398e+03	2.23571e+03
1.07560e+02	1.16193e+03	1.68727e+03
1.50590e+02	1.09090e+03	1.29046e+03
2.10830e+02	1.02305e+03	9.98678e+02
2.95160e+02	9.56408e+02	7.86282e+02
4.13220e+02	8.91177e+02	6.29997e+02
5.78510e+02	8.31148e+02	5.11584e+02
8.09910e+02	7.73468e+02	4.17907e+02
1.13388e+03	7.24403e+02	3.45603e+02
1.58743e+03	6.82118e+02	2.87611e+02
2.22240e+03	6.45807e+02	2.41250e+02
3.11136e+03	6.14358e+02	2.05639e+02
4.35591e+03	5.87176e+02	1.79260e+02
6.09827e+03	5.62539e+02	1.60798e+02
8.53758e+03	5.39473e+02	1.48164e+02
1.19526e+04	5.17118e+02	1.40900e+02
1.67337e+04	4.94706e+02	1.38580e+02
2.34271e+04	4.71376e+02	1.40766e+02
3.27980e+04	4.46026e+02	1.47174e+02
4.59171e+04	4.17220e+02	1.57140e+02
6.42840e+04	3.83270e+02	1.69635e+02
8.99976e+04	3.43016e+02	1.82169e+02
1.25997e+05	2.95783e+02	1.91577e+02
1.76395e+05	2.43441e+02	1.93793e+02
2.46953e+05	1.90229e+02	1.85917e+02
3.00000e+05	1.41799e+02	1.68138e+02

File: Matlab/Data processing/002_100nm/2_T31.TXT
PZO (001), 28.12.22
Diameter[mm] 7.000e-02  Thickness[mm] 1.000e-04  Spacer Capacity[pF] 0.000e+00  Spacer Area[mm^2] 0.000e+00
Fixed value(s) :  Temp. [K]=3.5000e+02  AC Volt  [Vrms]=5.000e-02
 Freq. [Hz]	 Eps'	 Eps''
2.80000e+01	1.54237e+03	7.44833e+03
3.92000e+01	1.43878e+03	5.43149e+03
5.48800e+01	1.34972e+03	3.99456e+03
7.68300e+01	1.25875e+03	2.95269e+03
1.07560e+02	1.18622e+03	2.19115e+03
1.50590e+02	1.11476e+03	1.64903e+03
2.10830e+02	1.04960e+03	1.25746e+03
2.95160e+02	9.85701e+02	9.73729e+02
4.13220e+02	9.23944e+02	7.67391e+02
5.78510e+02	8.63777e+02	6.14733e+02
8.09910e+02	8.06420e+02	4.99743e+02
1.13388e+03	7.52352e+02	4.09510e+02
1.58743e+03	7.04379e+02	3.37903e+02
2.22240e+03	6.62866e+02	2.79392e+02
3.11136e+03	6.26455e+02	2.32059e+02
4.35591e+03	5.96483e+02	1.99246e+02
6.09827e+03	5.70464e+02	1.75734e+02
8.53758e+03	5.46203e+02	1.59475e+02
1.19526e+04	5.23043e+02	1.49779e+02
1.67337e+04	5.00103e+02	1.45634e+02
2.34271e+04	4.76212e+02	1.46620e+02
3.27980e+04	4.50345e+02	1.52230e+02
4.59171e+04	4.20919e+02	1.61792e+02
6.42840e+04	3.86326e+02	1.73842e+02
8.99976e+04	3.45086e+02	1.86306e+02
1.25997e+05	2.96766e+02	1.95273e+02
1.76395e+05	2.43504e+02	1.96823e+02
2.46953e+05	1.89655e+02	1.88142e+02
3.00000e+05	1.40947e+02	1.69534e+02

File: Matlab/Data processing/002_100nm/2_T4.TXT
PZO (001), 28.12.22
Diameter[mm] 7.000e-02  Thickness[mm] 1.000e-04  Spacer Capacity[pF] 0.000e+00  Spacer Area[mm^2] 0.000e+00
Fixed value(s) :  Temp. [K]=8.0000e+01  AC Volt  [Vrms]=5.000e-02
 Freq. [Hz]	 Eps'	 Eps''
2.00000e+01	1.12907e+02	5.71860e+01
2.80000e+01	2.20049e+02	1.77027e+01
3.92000e+01	2.08268e+02	1.46298e+01
5.48800e+01	2.10460e+02	1.54414e+01
7.68300e+01	2.05178e+02	1.98612e+01
1.07560e+02	1.99968e+02	1.55738e+01
1.50590e+02	1.95312e+02	1.49640e+01
2.10830e+02	1.93721e+02	1.41031e+01
2.95160e+02	1.92043e+02	1.30695e+01
4.13220e+02	1.89617e+02	1.26672e+01
5.78510e+02	1.86901e+02	1.17461e+01
8.09910e+02	1.84717e+02	1.12960e+01
1.13388e+03	1.82351e+02	1.07041e+01
1.58743e+03	1.79329e+02	1.00186e+01
2.22240e+03	1.77383e+02	9.66806e+00
3.11136e+03	1.75683e+02	9.44368e+00
4.35591e+03	1.73926e+02	9.21096e+00
6.09827e+03	1.72269e+02	9.24229e+00
8.53758e+03	1.70655e+02	9.47485e+00
1.19526e+04	1.69167e+02	9.97224e+00
1.67337e+04	1.67679e+02	1.08676e+01
2.34271e+04	1.66072e+02	1.21691e+01
3.27980e+04	1.64360e+02	1.40865e+01
4.59171e+04	1.62397e+02	1.68272e+01
6.42840e+04	1.59965e+02	2.05454e+01
8.99976e+04	1.56722e+02	2.54087e+01
1.25997e+05	1.52014e+02	3.17365e+01
1.76395e+05	1.45147e+02	3.92320e+01
2.46953e+05	1.35289e+02	4.72041e+01
3.00000e+05	1.21961e+02	5.42516e+01

File: Matlab/Data processing/002_100nm/2_T5.TXT
PZO (001), 28.12.22
Diameter[mm] 7.000e-02  Thickness[mm] 1.000e-04  Spacer Capacity[pF] 0.000e+00  Spacer Area[mm^2] 0.000e+00
Fixed value(s) :  Temp. [K]=9.0000e+01  AC Volt  [Vrms]=5.000e-02
 Freq. [Hz]	 Eps'	 Eps''
2.80000e+01	2.30321e+02	2.67971e+01
3.92000e+01	2.20854e+02	2.10609e+01
5.48800e+01	2.11393e+02	2.01457e+01
7.68300e+01	2.13626e+02	1.62060e+01
1.07560e+02	2.10286e+02	1.81888e+01
1.50590e+02	2.07362e+02	1.65202e+01
2.10830e+02	2.03607e+02	1.66597e+01
2.95160e+02	2.00587e+02	1.48895e+01
4.13220e+02	1.97635e+02	1.37645e+01
5.78510e+02	1.95010e+02	1.32658e+01
8.09910e+02	1.92216e+02	1.27534e+01
1.13388e+03	1.89617e+02	1.20997e+01
1.58743e+03	1.87211e+02	1.16214e+01
2.22240e+03	1.84963e+02	1.13128e+01
3.11136e+03	1.82900e+02	1.08317e+01
4.35591e+03	1.79938e+02	1.04956e+01
6.09827e+03	1.78142e+02	1.03106e+01
8.53758e+03	1.76341e+02	1.05538e+01
1.19526e+04	1.74575e+02	1.10451e+01
1.67337e+04	1.72885e+02	1.19138e+01
2.34271e+04	1.71157e+02	1.32624e+01
3.27980e+04	1.69262e+02	1.52495e+01
4.59171e+04	1.67109e+02	1.80716e+01
6.42840e+04	1.64496e+02	2.19505e+01
8.99976e+04	1.60919e+02	2.71262e+01
1.25997e+05	1.55923e+02	3.36484e+01
1.76395e+05	1.48592e+02	4.14475e+01
2.46953e+05	1.38079e+02	4.96837e+01
3.00000e+05	1.23974e+02	5.68520e+01

File: Matlab/Data processing/002_100nm/2_T6.TXT
PZO (001), 28.12.22
Diameter[mm] 7.000e-02  Thickness[mm] 1.000e-04  Spacer Capacity[pF] 0.000e+00  Spacer Area[mm^2] 0.000e+00
Fixed value(s) :  Temp. [K]=1.0000e+02  AC Volt  [Vrms]=5.000e-02
 Freq. [Hz]	 Eps'	 Eps''
2.00000e+01	1.15931e+02	6.25116e+01
2.80000e+01	2.33230e+02	3.56993e+01
3.92000e+01	2.31726e+02	2.56502e+01
5.48800e+01	2.26007e+02	2.35766e+01
7.68300e+01	2.23626e+02	1.82307e+01
1.07560e+02	2.18959e+02	2.03184e+01
1.50590e+02	2.16723e+02	1.91789e+01
2.10830e+02	2.11799e+02	1.75750e+01
2.95160e+02	2.09921e+02	1.70053e+01
4.13220e+02	2.06533e+02	1.56972e+01
5.78510e+02	2.03521e+02	1.49246e+01
8.09910e+02	2.00620e+02	1.42330e+01
1.13388e+03	1.97646e+02	1.37941e+01
1.58743e+03	1.95074e+02	1.32831e+01
2.22240e+03	1.92470e+02	1.26350e+01
3.11136e+03	1.89942e+02	1.23256e+01
4.35591e+03	1.87659e+02	1.20858e+01
6.09827e+03	1.85515e+02	1.20195e+01
8.53758e+03	1.83331e+02	1.20773e+01
1.19526e+04	1.81371e+02	1.25338e+01
1.67337e+04	1.79382e+02	1.33917e+01
2.34271e+04	1.77372e+02	1.46797e+01
3.27980e+04	1.75232e+02	1.67688e+01
4.59171e+04	1.72815e+02	1.97227e+01
6.42840e+04	1.69902e+02	2.37051e+01
8.99976e+04	1.66019e+02	2.91944e+01
1.25997e+05	1.60047e+02	3.58080e+01
1.76395e+05	1.52157e+02	4.39119e+01
2.46953e+05	1.40941e+02	5.24048e+01
3.00000e+05	1.25961e+02	5.96502e+01

File: Matlab/Data processing/002_100nm/2_T7.TXT
PZO (001), 28.12.22
Diameter[mm] 7.000e-02  Thickness[mm] 1.000e-04  Spacer Capacity[pF] 0.000e+00  Spacer Area[mm^2] 0.000e+00
Fixed value(s) :  Temp. [K]=1.1000e+02  AC Volt  [Vrms]=5.000e-02
 Freq. [Hz]	 Eps'	 Eps''
2.80000e+01	2.46020e+02	3.60513e+01
3.92000e+01	2.42786e+02	3.14716e+01
5.48800e+01	2.41814e+02	2.95857e+01
7.68300e+01	2.34745e+02	2.82933e+01
1.07560e+02	2.31633e+02	2.36312e+01
1.50590e+02	2.26061e+02	2.15515e+01
2.10830e+02	2.24522e+02	1.97356e+01
2.95160e+02	2.20207e+02	1.86615e+01
4.13220e+02	2.16419e+02	1.77229e+01
5.78510e+02	2.13109e+02	1.70796e+01
8.09910e+02	2.09839e+02	1.62645e+01
1.13388e+03	2.06739e+02	1.54861e+01
1.58743e+03	2.03546e+02	1.48597e+01
2.22240e+03	2.00727e+02	1.44293e+01
3.11136e+03	1.97841e+02	1.39077e+01
4.35591e+03	1.95196e+02	1.36987e+01
6.09827e+03	1.92690e+02	1.34655e+01
8.53758e+03	1.90272e+02	1.35782e+01
1.19526e+04	1.88017e+02	1.40269e+01
1.67337e+04	1.85797e+02	1.48503e+01
2.34271e+04	1.83523e+02	1.62428e+01
3.27980e+04	1.81130e+02	1.83863e+01
4.59171e+04	1.78432e+02	2.14579e+01
6.42840e+04	1.75185e+02	2.57450e+01
8.99976e+04	1.70879e+02	3.13853e+01
1.25997e+05	1.65000e+02	3.85654e+01
1.76395e+05	1.56395e+02	4.70252e+01
2.46953e+05	1.43864e+02	5.53673e+01
3.00000e+05	1.27975e+02	6.26307e+01
